Repository: geniuskey/science-books

# SciBook — 대학 인터랙티브 과학 교과서

[science.euiyun.com](https://science.euiyun.com/) — **대학 강의 과목 하나가 교과서 한 권**이 되는 한국어 인터랙티브 과학 교과서 플랫폼입니다.
읽고, 수식을 따라가고, 시뮬레이터로 직접 실험하며 이해합니다. [books.euiyun.com](https://books.euiyun.com/) 시리즈의 자매 사이트입니다.

| 교과서 | 주소 | 상태 |
|---|---|---|
| 일반화학 (General Chemistry) | `/general-chemistry/` | 초판 — 6부 20장 + 부록 3 |
| 일반물리학 · 유기화학 · 유체역학 | — | 예정 ([로드맵](docs/ROADMAP.md)) |
| 색채공학 (Color Science, 옛 ColorBook) | `/color/` | 20장 — 자체 엔진(`color/js/common.js`)으로 가져옴 |

## 구조

```
engine/                 공통 교과서 엔진 (과목 무관)
  js/scibook.js         레이아웃·검색·테마·자동 번호·자동 채점 연습문제·드릴·진도·시뮬레이터 헬퍼
  css/scibook.css       디자인 토큰(라이트/다크)과 컴포넌트
  lib/elements.js       원소 118종 자료 (화학·물리 공용)
  lib/chem.js           화학 라이브러리: 화학식·몰 질량·반응식 균형·주기율표·VSEPR·3D 분자
general-chemistry/      과목 = 교과서 한 권
  course.json           매니페스트(부·장 목록, 색) ← 사람이 고침
  course.js             생성 파일
  index.html            과목 홈(목차·강의 계획)
  chapters/*.html       장 본문
color/                  가져온 책(옛 colorbook.euiyun.com). 자체 css/js를 그대로 쓰며 catalog.json의 "standalone" 항목
catalog.json            플랫폼의 과목 목록
index.html              플랫폼 홈(서가·대표 실험·읽는 순서)
home.css, home.js       플랫폼 홈 전용 스타일·책장 필터·표지 그림
img/sims/               홈의 대표 실험 카드 스크린샷
tools/build.py          매니페스트 → 생성 파일·SEO·sitemap, 콘텐츠 규칙 검사
tools/smoke.mjs         Playwright 스모크 테스트
tools/new_course.py     새 과목 뼈대 만들기
docs/                   ARCHITECTURE · CONTENT-GUIDE · ROADMAP
```
설계 원칙은 [docs/ARCHITECTURE.md](docs/ARCHITECTURE.md), 장 작성 규칙은 [docs/CONTENT-GUIDE.md](docs/CONTENT-GUIDE.md)를 보세요.

## 실행

빌드 없는 정적 사이트입니다. 저장소 루트에서:

```bash
python3 -m http.server 8000      # → http://localhost:8000/general-chemistry/
```
KaTeX·three.js·폰트는 CDN에서 불러오므로 인터넷 연결이 필요합니다.

## 수정 후

```bash
python3 tools/build.py           # course.js·catalog.js·목차 카드·SEO 태그·sitemap 갱신 + 규칙 검사
npm i --no-save playwright katex@0.16.9 three@0.147.0 && npx playwright install chromium
node tools/smoke.mjs http://localhost:8000          # 전 페이지 검사 (특정 장만: 두 번째 인자에 slug)
```
CI(`.github/workflows/check.yml`)가 같은 검사를 실행합니다.

## 용어집과 본문 뜻풀이

본문의 `.term`과 정의 문단을 수정하고 `python3 tools/build.py`를 실행하면 용어집과 `course.js`의 `glossary` 데이터를 함께 갱신합니다. 본문에서 용어에 마우스를 올리거나 키보드로 포커스하거나 모바일에서 탭하면 같은 정의를 확인할 수 있습니다. 공통 동작과 스타일은 `engine/js/glossary-tooltips.js`, `engine/css/glossary-tooltips.css`입니다. 데이터 형식은 시리즈 공통 v1이며, 각 항목은 `ko`(이름), `en`(영문명), `abbr`(약어), `def`(정의), `chapters`(관련 장 목록)를 갖습니다. 이름이 반복되면 한 번만 표시하고, 묶음 항목은 가리킨 이름을 제목에 표시하며 구분에 필요한 비교 설명을 함께 제공합니다.

## 라이선스

코드는 [MIT](LICENSE-MIT), 교재 콘텐츠는 [CC BY 4.0](LICENSE-CC-BY-4.0). 적용 범위는 [라이선스 안내](LICENSE.md)를 참고하세요.

File: materials-science/chapters/bonding-crystal-structure.html
원자 결합과 결정 구조 · 재료과학 · SciBook

Chapter 02

  원자 결합과 결정 구조

  텅스텐은 3422 °C에서야 녹고 거의 늘어나지 않지만, 납은 327 °C에 녹고 텅스텐보다 여섯 배 넘게 팽창한다. 이 차이는 원자 두 개 사이의 결합 에너지 곡선 하나에 이미 들어 있다. 우물이 깊고 좁고 대칭에 가까울수록 단단하고 녹기 어렵고 덜 늘어난다. 이렇게 결합한 원자들은 다시 몇 가지 정해진 방식으로 공간을 채운다. 금속은 공처럼 빽빽이 쌓이고(FCC·BCC·HCP), 이온 결정은 양이온과 음이온의 크기 비가 허락하는 만큼의 이웃을 두며(NaCl·CsCl·형석·페로브스카이트), 공유 결정은 결합 방향이 정한 사면체 그물을 만든다(다이아몬드·섬아연석·우르짜이트). 같은 원자로도 쌓는 방식이 달라지면 다른 재료가 된다. 4H-SiC와 3C-SiC, 회색 주석과 흰 주석, 다이아몬드와 흑연이 그렇다. 이 장은 결합 곡선에서 출발해 충진율과 이론 밀도, 틈새 자리, 배위수 규칙, 세라믹·공유 결정, 다형, 다결정과 비정질, 밀러 지수와 원자 밀도까지 간다. 아래 그림은 레너드–존스 결합으로 묶인 원자 144개의 2차원 결정을 일정한 압력에서 데웠다 식히는 분자 동역학 계산이다. 오른쪽 막대는 이웃 원자 사이 거리의 분포다. 온도가 오르면 분포가 넓어지며 오른쪽(먼 쪽)으로 밀리고 상자가 커진다. 열팽창이다. 녹는 순간에는 부피가 한 번에 늘고, 천천히 식히면 다시 결정이 된다. 누르면 가열과 급랭을 바꾼다. 녹은 상태에서 급랭하면 결함이 많은 고체로 굳는다.

  누르면 가열 ↔ 급랭

결합 에너지 곡선 \(E(r)\)과 힘 \(F = -dE/dr\)에서 평형 거리·결합 에너지를 읽고, 우물의 깊이·곡률·비대칭이 녹는점·탄성률(\(E\approx S_0/r_0\))·열팽창을 정하는 이유를 설명한다.

  FCC·BCC·HCP 단위정의 원자 수·배위수·원자 충진율을 유도하고, 원자 반지름과 몰 질량으로 격자 상수와 이론 밀도 \(\rho = nA/(V_\mathrm{C}N_\mathrm{A})\)를 계산하며, 밀도로 미지 금속의 구조를 판정한다.

  FCC·BCC의 팔면체·사면체 틈새 자리 크기를 구해 탄소가 γ-Fe에 더 잘 녹는 이유를 설명하고, 이온 결정에서 반지름 비로 배위수와 배위 다면체를 예측한다.

  NaCl·CsCl·섬아연석·형석·페로브스카이트 구조를 "골격 + 틈새 채우기"로 이해하고, 세라믹의 이론 밀도와 페로브스카이트 허용 인자를 계산한다.

  다이아몬드·섬아연석·우르짜이트 구조의 사면체 결합과 충진율을 이해하고, 적층 순서로 SiC 다형(3C·4H·6H)을 구별하며, 주석·탄소·철·HfO₂의 동소체·다형 변태가 성질에 주는 영향을 설명한다.

  단결정·다결정·비정질을 장·단범위 규칙성과 동경 분포 함수로 구별하고, 이방성 결정립의 평균과 집합 조직이 성질에 주는 효과를 설명한다.

  입방정의 방향 [uvw]·면 (hkl)을 표기하고 FCC·BCC의 선밀도·면밀도·면 간격을 계산해 조밀면·조밀 방향과 웨이퍼 방위의 의미를 설명한다.

결합 에너지 곡선과 재료의 성질

  원자 두 개를 멀리서 가까이 가져오면 처음에는 서로 끌어당긴다. 이온이면 쿨롱 인력, 공유 결정이면 전자쌍을 나눠 갖는 이득, 금속이면 이온 심을 감싼 자유 전자의 이득, 중성 분자면 순간 쌍극자 사이의 인력이다. 너무 가까워지면 채워진 전자 껍질이 겹치면서(파울리 배타 원리) 강한 척력이 생긴다. 둘을 더한 퍼텐셜 에너지가 결합 에너지 곡선(bonding energy curve) \(E(r)\)이다. 결합의 종류와 기본 화학은 일반화학(화학 결합)과 고체물리(결합과 탄성)에서 다뤘다. 여기서는 이 곡선의 모양을 재료의 성질과 직접 잇는다.

결합의 네 가지 바탕. 결합 에너지(원자 1몰을 떼어 내는 데 드는 에너지, 캘리스터 표 대표값)가 클수록 녹는점이 높다. 금속 결합과 이온 결합은 방향성이 없어 이웃을 많이 두는 구조(높은 배위수)를 만들고, 공유 결합은 결합각이 정해져 성긴 그물을 만든다. 고분자는 사슬 안이 공유 결합, 사슬 사이가 반데르발스 결합이다.
  
  인력 항과 척력 항을 거듭제곱으로 쓰면 \(E_\mathrm{N}(r) = E_\mathrm{A} + E_\mathrm{R} = -A/r^m + B/r^n\)(척력 지수 \(n\approx 8\text{–}12\)가 인력 지수 \(m\)보다 크다)이다. 원자 사이 힘은 에너지의 기울기에 음의 부호를 붙인 것이다.

  $$F(r) = -\frac{dE}{dr},\qquad F(r_0) = 0,\qquad E_0 = -E(r_0)$$\(r_0\)는 평형 원자 간 거리(equilibrium interatomic spacing)(대개 0.2–0.4 nm), \(E_0\)는 우물의 깊이, 곧 결합 에너지(bonding energy)다. \(F > 0\)이면 척력, \(F < 0\)이면 인력이다.

멀리 떨어진 두 원자 사이에는 에너지도 힘도 없다(기준 E = 0).
가까워지면 인력이 에너지를 낮춘다. 인력은 멀리까지 미친다.
전자 껍질이 겹치는 아주 가까운 거리에서 척력이 급격히 커진다.
둘을 더하면 바닥이 하나인 우물이 된다. 바닥의 위치가 r₀, 깊이가 결합 에너지 E₀다. 우물의 깊이·곡률·비대칭 세 가지가 이 장 첫 절의 주인공이다.

  결합 에너지 곡선의 구성. 척력의 거듭제곱이 인력보다 훨씬 커서(여기서는 m = 1, n = 8) 곡선이 왼쪽에서 가파르고 오른쪽에서 완만하다. 이 비대칭이 열팽창의 원인이다.
  
  곡선의 세 가지 모양이 세 가지 거시 성질과 짝을 이룬다.

깊이 \(E_0\) → 녹는점·승화열. 녹는다는 것은 열운동이 결합을 끊을 만큼 커진다는 뜻이므로 우물이 깊을수록 녹는점 \(T_\mathrm{m}\)이 높다.

  바닥의 곡률 \(S_0 = (d^2E/dr^2)_{r_0}\) → 탄성률. 원자 하나를 \(r_0\)에서 조금 당기면 되돌리는 힘은 \(F\approx -S_0(r-r_0)\)이다. 원자 하나가 차지하는 단면을 \(r_0^2\), 변형을 \((r-r_0)/r_0\)로 보면 응력/변형 비, 곧 영률이 \(E\approx S_0/r_0\)이다.

  비대칭 → 열팽창. 진동 에너지가 커지면 원자는 우물 속에서 더 넓게 오간다. 왼쪽 벽이 가파르고 오른쪽 벽이 완만하므로 진동의 가운데(평균 위치)가 오른쪽으로 밀린다. 우물이 대칭(포물선)이면 아무리 떨어도 평균 거리는 그대로이고 열팽창은 0이다.

이 관계를 숫자로 확인하려면 다루기 쉬운 곡선 하나가 필요하다. 모스 퍼텐셜(Morse potential)은 깊이 \(D\), 평형 거리 \(r_0\), 폭을 정하는 \(a\) 세 매개변수로 곡선을 쓴다.

  $$E(r) = D\left[\left(1-e^{-a(r-r_0)}\right)^2 - 1\right],\qquad S_0 = 2Da^2,\qquad E_\text{영률}\approx\frac{S_0}{r_0} = \frac{2Da^2}{r_0}$$\(a\)가 클수록 우물이 좁고 바닥이 뾰족하다(곡률이 크다). 단위 환산: 1 eV/Å² = 16.02 N/m. 린데만 기준(진동 진폭이 \(r_0\)의 약 10%에 이르면 녹는다)과 에너지 등분배 \(\tfrac12S_0\langle u^2\rangle = \tfrac12k_\mathrm{B}T\)를 합치면 \(k_\mathrm{B}T_\mathrm{m}\approx S_0(0.1r_0)^2\)이라는 어림이 나온다.

모스 곡선의 깊이 \(D\)만 두 배로 하고 폭(\(a\))과 \(r_0\)는 그대로 둔다. 상온 열팽창 계수는 어떻게 될까?

  두 배로 커진다 — 결합이 세져서대략 절반으로 줄어든다그대로다 — 모양(a)이 같으니까0이 된다

  같은 온도의 진동 에너지 \(k_\mathrm{B}T\)가 깊은 우물에서는 바닥 근처의 대칭인 부분만 쓴다. 낮은 온도 극한에서 모스 곡선의 선팽창 계수는 \(\alpha\approx 3k_\mathrm{B}/(4Dar_0)\)로 \(D\)에 반비례한다. 시뮬레이터에서 바닥 핸들을 아래로 끌어 확인하라. 깊이를 키우면 녹는점·탄성률은 커지고 열팽창은 작아진다 — 텅스텐형 재료다.

SIMULATOR결합 에너지 곡선 빚기: 깊이·곡률·비대칭을 끌어 보라

출발 곡선(지라팔코–바이저 모스 매개변수)WCuAlPb

진동 에너지(온도에 해당) 
  힘 곡선 F = −dE/dr 함께 보기

D(eV) · a(Å⁻¹) · r₀(Å)—

  영률: S₀/r₀ 추정 / 실제—

  녹는점: 린데만 추정 / 실제—

  α(300 K): 추정 / 실제—

실제 값은 출발 금속(W·Cu·Al·Pb) 그대로일 때만 보인다. 곡선 바닥의 흰 점은 깊이 \(D\)(위아래)와 평형 거리 \(r_0\)(좌우)를, 왼쪽 벽이 0을 지나는 흰 점은 폭 \(a\)를 바꾼다. 가로 점선은 진동 에너지 수준, 그 위의 두 점은 진동의 양 끝, 주황 막대는 진동 가운데가 \(r_0\)에서 밀려난 양이다. 위쪽 띠의 원자가 실제로 그 사이를 오간다. 해볼 것: ① 진동 에너지를 올리며 가운데가 오른쪽으로 밀리는 것을 보라 — 열팽창이다. ② 왼쪽 점을 오른쪽으로 끌어 우물을 좁히면(\(a\)↑) 영률 추정이 \(a^2\)로 커진다. ③ W에서 Pb로 바꿔 세 추정값이 함께 움직이는 방향을 비교하라. 한 쌍 모형이라 영률은 실제의 절반쯤, 열팽창은 약 네 배로 나오지만 금속 사이의 순서는 맞는다.

깊이 \(D =\) 1.00, 폭 \(a =\) 1.40, 평형 거리 \(r_0 =\) 3.00인 결합은 바닥 곡률이 \(S_0 = 2Da^2 =\) 이고, 영률 어림은 \(S_0/r_0 =\) , 린데만 녹는점 어림은 이다.

MINI LAB위는 Cu 모스 곡선 \(E(r)\), 아래는 힘 \(F = -dE/dr\)이다. 세로선의 흰 점을 끌면 그 거리에서의 접선(기울기 = −F)과 힘이 보인다. \(r_0\)에서 힘은 0이고, 더 당기면 끌어당기는 힘이 커지다가 변곡점에서 최대가 된 뒤 줄어든다. 이 최대 인력이 결합 하나가 견딜 수 있는 한계, 곧 이론 강도의 기원이다(7장).

텅스텐 원자 쌍의 모스 매개변수는 \(D = 0.9906\) eV, \(a = 1.4116\) Å⁻¹, \(r_0 = 3.032\) Å이다(지라팔코–바이저). 바닥 곡률 \(S_0\)과 영률 어림 \(S_0/r_0\), 린데만 녹는점 어림 \(T_\mathrm{m}\approx S_0(0.1r_0)^2/k_\mathrm{B}\)을 구하고 실제 값(411 GPa, 3695 K)과 비교하라.

  풀이 보기
  전략 모스 곡선을 \(r_0\)에서 두 번 미분하면 \(S_0 = 2Da^2\)이다. eV/Å²를 N/m로 바꾼 뒤 \(r_0\)(m)로 나누면 Pa가 된다.

  풀이 \(S_0 = 2\times0.9906\times1.4116^2 = 3.948\) eV/Å² \(= 3.948\times16.02 = 63.3\) N/m. \(E\approx63.3/(3.032\times10^{-10}) = 2.09\times10^{11}\) Pa = 209 GPa. \(T_\mathrm{m}\approx63.3\times(3.032\times10^{-11})^2/1.381\times10^{-23} = 4.2\times10^{3}\) K.

  \(S_0\approx63\) N/m, \(E\approx209\) GPa(실제 411), \(T_\mathrm{m}\approx4200\) K(실제 3695 K)

  검토 영률은 실제의 절반이다. 결정 속 원자는 이웃 여러 개와 동시에 묶여 있고, 원자당 단면도 \(r_0^2\)보다 작기 때문이다. 같은 계산을 Al(\(D = 0.2703\), \(a = 1.1646\), \(r_0 = 3.253\))에 하면 36 GPa(실제 69), 900 K(실제 933 K)로, 비율과 순서는 잘 맞는다. 결합 곡선 하나가 성질의 크기 순서를 정한다.

실제 재료 자료도 이 연결을 보여 준다. 아래는 1장의 재료 자료표(Mat.db)에서 녹는점이 있는 재료를 모은 것이다. 영률은 녹는점과 함께 커지고, 열팽창 계수는 녹는점에 거의 반비례한다(\(\alpha T_\mathrm{m}\approx 0.02\), 금속). 공유 결합 결정(Si·SiC·다이아몬드)은 같은 녹는점의 금속보다 열팽창이 훨씬 작다. 결합이 방향성을 갖고 단단히 묶여 비조화성이 작기 때문이다.

영률–녹는점열팽창–녹는점

MINI LAB점을 누르거나 끌면 재료 이름과 값이 나온다(남색 금속, 황동색 세라믹, 초록 반도체, 회색 유리). 열팽창 그림의 점선은 \(\alpha = 0.02/T_\mathrm{m}\)이다. 금속은 이 선을 따라가고, 공유 결정은 선 아래에 놓인다.

금속 결정: FCC·BCC·HCP와 이론 밀도

  금속 결합은 방향성이 없다. 이온 심은 자유 전자 바다 속의 단단한 공처럼 행동하므로 가능한 한 많은 이웃을 두고 빽빽이 쌓인다. 그래서 금속 원소의 대부분은 세 가지 구조 가운데 하나를 갖는다. 정육면체의 꼭짓점과 면 중심에 원자가 있는 면심 입방(face-centered cubic, FCC)(Cu, Al, Ni, Ag, Au, Pt, Pb, γ-Fe), 꼭짓점과 몸 중심에 있는 체심 입방(body-centered cubic, BCC)(α-Fe, Cr, Mo, W, Ta, Nb), 육각기둥에 조밀 층을 ABAB로 쌓은 육방 조밀(hexagonal close-packed, HCP)(Ti, Mg, Zn, Co, Ru)이다. 브라베 격자와 결정계의 일반론은 고체물리(결정 구조)에 있다.

  공(원자 반지름 \(R\))이 어디서 닿는지가 격자 상수를 정한다. FCC는 면 대각선(\(4R = \sqrt2a\)), BCC는 몸 대각선(\(4R = \sqrt3a\)), HCP는 바닥 육각형의 변(\(a = 2R\))에서 닿는다. 한 원자에 닿아 있는 이웃 수가 배위수(coordination number), 단위정 부피 가운데 공이 차지하는 비율이 원자 충진율(atomic packing factor, APF)이다.

  $$\mathrm{APF} = \frac{n\cdot\tfrac43\pi R^3}{V_\mathrm{C}}:\quad \text{SC } \frac{\pi}{6} = 0.52,\quad \text{BCC } \frac{\sqrt3\pi}{8} = 0.68,\quad \text{FCC·HCP } \frac{\pi}{3\sqrt2} = 0.74$$\(n\)은 단위정에 속한 원자 수: 꼭짓점 원자는 1/8, 면 중심은 1/2, 몸 중심은 1개로 센다. SC 1, BCC 2, FCC 4, HCP(육각기둥) 6. 배위수는 SC 6, BCC 8, FCC·HCP 12. 0.74는 같은 크기 공으로 채울 수 있는 최대 비율이다(케플러 추측).

원자 수와 단위정 부피를 알면 결정의 밀도를 X선 회절 없이도 계산할 수 있다. 이것이 이론 밀도(theoretical density)다.

  $$\rho = \frac{nA}{V_\mathrm{C}N_\mathrm{A}}$$\(A\)는 몰 질량(g/mol), \(V_\mathrm{C}\)는 단위정 부피(cm³), \(N_\mathrm{A} = 6.022\times10^{23}\) mol⁻¹. 입방정은 \(V_\mathrm{C} = a^3\), HCP는 \(V_\mathrm{C} = \tfrac{3\sqrt3}{2}a^2c\)(이상적인 \(c/a = 1.633\)). 실측 밀도가 이론 밀도보다 작으면 기공·공공이 있다는 뜻이다(3장).

SIMULATOR금속 단위정 뷰어: 돌려 보고 이론 밀도 계산하기

금속
  구조(금속을 고르면 자동)SCBCCFCCHCP

한 원자와 그 이웃(배위수)만 보기
  원자를 작게(골격 보기)

원자 수 n · 배위수—

  충진율 APF—

  격자 상수—

  이론 밀도 / 실측—

그림을 끌면 돌아간다. 해볼 것: ① 구리를 FCC로 두고 이론 밀도가 실측 8.96 g/cm³과 1% 안에서 맞는지 보라. 구조를 BCC로 억지로 바꾸면 같은 \(R\)로도 밀도가 8% 작아진다 — 밀도로 구조를 판정할 수 있는 이유다. ② "이웃만 보기"로 FCC와 HCP의 배위수가 둘 다 12임을 세어 보라. ③ 티타늄(HCP)은 \(c/a = 1.587\)로 이상값 1.633보다 작다. 그러면 원자가 바닥면 안이 아니라 위아래 층 사이에서 닿으므로 \(a\)가 \(2R\)보다 조금 크다(0.2945 nm). 이 보정을 넣어야 밀도가 실측과 맞는다.

조밀 층 A. 공 사이 오목한 자리가 두 종류 있다.
둘째 층은 B 자리에 놓인다(C여도 이름만 바뀐다).
셋째 층이 A 위로 돌아가면 ABAB… HCP.
셋째 층이 C 위에 놓이면 ABCABC… FCC. 두 구조의 충진율은 0.74로 같고 배위수도 12로 같다.

  HCP와 FCC는 같은 조밀 층을 다른 순서로 쌓은 것이다. 충진율은 같지만 조밀면의 방향 수가 달라 소성 변형(6장)과 적층 결함(3장)이 크게 다르다. 같은 원리로 5절의 SiC 다형이 생긴다.

원자 반지름 0.128, 몰 질량 63.5인 금속의 이론 밀도는 FCC이면 , BCC이면 , SC이면 다.

구리는 FCC이고 원자 반지름 0.1278 nm, 몰 질량 63.55 g/mol이다. 격자 상수와 이론 밀도를 구하고 실측 8.96 g/cm³과 비교하라.

  풀이 보기
  전략 FCC는 면 대각선에서 원자가 닿으므로 \(a = 2\sqrt2R\), 단위정 원자 수 \(n = 4\).

  풀이 \(a = 2\sqrt2\times0.1278 = 0.3615\) nm \(= 3.615\times10^{-8}\) cm, \(V_\mathrm{C} = a^3 = 4.723\times10^{-23}\) cm³. \(\rho = \dfrac{4\times63.55}{4.723\times10^{-23}\times6.022\times10^{23}} = \dfrac{254.2}{28.44} = 8.94\) g/cm³.

  \(a = 0.3615\) nm, \(\rho = 8.94\) g/cm³(실측 8.96, 0.3% 차이)

  검토 X선으로 잰 구리의 격자 상수는 0.3615 nm로 같다. 실측이 이론보다 아주 조금 크거나 작은 차이는 원자 반지름 표의 반올림 수준이다. 이 계산을 거꾸로 쓰면 박막의 실측 밀도(XRR)로 기공률을 어림할 수 있다.

(a) BCC의 원자 충진율을 유도하라. (b) 티타늄(HCP)의 격자 상수는 \(a = 0.2950\) nm, \(c = 0.4683\) nm, 몰 질량 47.87 g/mol이다. 단위정(육각기둥) 부피와 밀도를 구하라.

  풀이 보기
  전략 (a) 몸 대각선 \(\sqrt3a = 4R\), 원자 2개. (b) 육각기둥 바닥 넓이는 정삼각형 6개 \(=\tfrac{3\sqrt3}{2}a^2\), 원자는 꼭짓점 12×1/6 + 면 중심 2×1/2 + 내부 3 = 6개.

  풀이 (a) \(\mathrm{APF} = \dfrac{2\cdot\tfrac43\pi R^3}{(4R/\sqrt3)^3} = \dfrac{\tfrac83\pi}{64/(3\sqrt3)} = \dfrac{\sqrt3\pi}{8} = 0.680\). (b) \(V_\mathrm{C} = \tfrac{3\sqrt3}{2}\times0.2950^2\times0.4683 = 0.1059\) nm³ \(= 1.059\times10^{-22}\) cm³. \(\rho = \dfrac{6\times47.87}{1.059\times10^{-22}\times6.022\times10^{23}} = 4.50\) g/cm³.

  (a) 0.68 (b) \(V_\mathrm{C} = 0.106\) nm³, \(\rho = 4.50\) g/cm³(실측 4.51)

  검토 티타늄의 \(c/a = 0.4683/0.2950 = 1.587\)은 이상값 1.633보다 작다. 층 사이가 눌려 있어 바닥면이 아닌 프리즘면 미끄럼이 쉬워지고, 이것이 티타늄이 Mg·Zn보다 연성이 좋은 한 이유다.

밀도와 원자 반지름, 몰 질량을 알면 구조를 거꾸로 판정할 수 있다. 같은 \(R\)에서 FCC의 밀도는 BCC의 1.089배, SC의 1.414배이므로, 측정값이 수 % 안에서 맞는 후보가 하나만 남는다.

GAME미지 금속의 구조 판정: 밀도로 FCC·BCC·SC를 가려라

이 금속의 구조는?FCCBCCSC

새 금속

ρ(g/cm³) · A(g/mol) · R(nm)—

  판정—

  점수 · 연속—

자료(실측 밀도, 몰 질량, 원자 반지름)만 보고 구조를 고르면 세 구조의 이론 밀도가 수직선에 나타난다. 다섯 번 연속 맞히면 성공이다. 해볼 것: ① 계산 없이 감으로 고른 뒤 수직선에서 틀린 정도를 보라. ② 실제 금속(Nb, Rh, Po …)과 가상의 금속이 섞여 나온다. α-폴로늄은 단순 입방인 유일한 원소 결정이다. ③ 실측 밀도가 어느 후보와도 2% 넘게 다르면 기공이나 합금을 의심해야 한다.

틈새 자리와 이온 결정의 배위수

  조밀 쌓기에서도 26%는 빈 공간이다. 이 빈 공간은 원자 사이 특정한 위치에 모여 있는데, 이웃 원자 6개가 팔면체로 둘러싼 팔면체 자리(octahedral site)와 4개가 사면체로 둘러싼 사면체 자리(tetrahedral site)가 대표적인 틈새 자리(interstitial site)다. 작은 원자(H, C, N, B, O)가 이 자리에 들어가면 틈새 고용체가 되고(3장), 이온 결정에서는 작은 양이온이 큰 음이온 골격의 틈새를 채운다(다음 절).

  $$\text{FCC: } \frac{r_\text{oct}}{R} = \sqrt2-1 = 0.414,\quad \frac{r_\text{tet}}{R} = \sqrt{\tfrac32}-1 = 0.225\qquad \text{BCC: } \frac{r_\text{oct}}{R} = \tfrac{2}{\sqrt3}-1 = 0.155,\quad \frac{r_\text{tet}}{R} = \sqrt{\tfrac53}-1 = 0.291$$\(r\)은 이웃을 밀지 않고 들어갈 수 있는 가장 큰 구의 반지름. FCC 팔면체 자리는 몸 중심(½,½,½)과 모서리 중심, 사면체 자리는 (¼,¼,¼)형 8곳이다. BCC 팔면체 자리는 면 중심·모서리 중심(가까운 이웃 두 개가 \(a/2\)에 있어 찌그러진 팔면체), 사면체 자리는 (½,¼,0)형이다. FCC 단위정에는 팔면체 4개, 사면체 8개가 있다(원자당 1개, 2개).

충진율만 보면 BCC(0.68)가 FCC(0.74)보다 빈 공간이 많다. 그렇다면 탄소 원자(반지름 약 0.071 nm)는 BCC α-Fe와 FCC γ-Fe 가운데 어디에 더 많이 녹을까?

  α-Fe(BCC) — 빈 공간이 더 많으니까γ-Fe(FCC) — 가장 큰 틈새 하나가 훨씬 크다둘 다 같다 — 같은 철이니까

  BCC의 빈 공간은 작은 틈새 여러 개로 잘게 나뉘어 있다(가장 큰 사면체 자리도 0.291R). FCC는 빈 공간이 적어도 팔면체 자리 하나가 0.414R로 크다. γ-Fe(R ≈ 0.129 nm)의 팔면체 자리는 0.053 nm, α-Fe의 사면체 자리는 0.036 nm다. 실제로 탄소의 최대 고용도는 γ-Fe 2.14 wt%, α-Fe 0.022 wt%로 100배 차이다(8장 Fe–C 상태도).

FCCBCC
팔면체사면체

MINI LAB그림을 끌어 돌리면 틈새 자리(초록 공)와 그것을 둘러싼 원자(테두리 강조)가 보인다. 초록 공은 이웃에 꼭 닿는 최대 크기다. FCC 팔면체 자리가 네 경우 가운데 가장 크다.

모재 원자 반지름이 0.124이면 들어갈 수 있는 가장 큰 구는 FCC 팔면체 , FCC 사면체 , BCC 팔면체 , BCC 사면체 다. 탄소(0.071 nm)는 가장 큰 자리에 들어가도 반지름을  늘려야 한다.

γ-Fe(FCC, 912 °C에서 \(R\approx0.129\) nm)와 α-Fe(BCC, \(R = 0.1241\) nm)의 팔면체·사면체 자리 반지름을 구하고, 탄소(0.071 nm)를 넣을 때 필요한 확장을 비교하라.

  풀이 보기
  전략 틈새 반지름 = 비율 × \(R\).

  풀이 γ-Fe: 팔면체 \(0.414\times0.129 = 0.0534\) nm, 사면체 \(0.225\times0.129 = 0.0290\) nm. α-Fe: 팔면체 \(0.155\times0.1241 = 0.0192\) nm, 사면체 \(0.291\times0.1241 = 0.0361\) nm. 탄소에 맞추려면 γ-Fe 팔면체는 \(0.071/0.0534 = 1.33\)배, α-Fe 사면체는 \(0.071/0.0361 = 1.97\)배 넓혀야 한다.

  γ-Fe 팔면체 0.053 nm(1.3배), α-Fe 사면체 0.036 nm(2.0배), 팔면체 0.019 nm

  검토 α-Fe에서 탄소는 오히려 작은 팔면체 자리에 들어간다. 팔면체 자리는 \(a/2\) 거리의 두 원자만 밀어내면 되므로(한 방향 찌그러짐) 네 원자를 다 밀어야 하는 사면체 자리보다 변형 에너지가 작다. 이 한 방향 변형이 담금질한 강의 마르텐사이트를 정방정으로 늘이는 원인이다(9장).

이온 결정에서는 반대로 생각한다. 큰 음이온(O²⁻ 140 pm, Cl⁻ 181 pm)이 골격을 이루고 작은 양이온이 틈새를 채운다. 양이온 주위에 음이온이 몇 개 모일 수 있는지는 크기 비가 정한다. 안정하려면 ① 양이온과 음이온이 서로 닿아 있어야 하고(양이온이 틈새에서 덜컹거리면 불안정), ② 음이온끼리는 겹치지 않아야 한다. 음이온끼리 막 닿고 양이온도 음이온에 막 닿는 경계가 각 배위수의 임계 반지름 비(critical radius ratio)다.

  $$\frac{r_\mathrm{C}}{r_\mathrm{A}}:\ 0.155\ (\text{CN }3,\ \text{삼각형}),\quad 0.225\ (\text{CN }4,\ \text{사면체}),\quad 0.414\ (\text{CN }6,\ \text{팔면체}),\quad 0.732\ (\text{CN }8,\ \text{정육면체})$$\(r_\mathrm{C}\), \(r_\mathrm{A}\)는 양이온·음이온 반지름. 반지름 비가 어떤 임계값보다 크고 다음 임계값보다 작으면 그 배위수가 예상된다. 팔면체 경계 0.414와 사면체 경계 0.225가 FCC 틈새 비율과 같은 것은 우연이 아니다 — 같은 기하다. 양이온을 둘러싼 음이온들이 만드는 다면체를 배위 다면체(coordination polyhedron)라 한다.

팔면체 배위(CN 6)에 들어 있는 양이온을 조금씩 작게 만든다. 반지름 비가 0.414 밑으로 내려가면 어떤 일이 생길까?

  음이온들이 양이온을 따라 더 가까이 모인다음이온끼리 먼저 닿아 더 다가올 수 없고, 양이온이 틈새 속에서 덜컹거린다 — 배위수 4가 유리해진다아무 일도 없다 — 배위수는 전하로 정해진다

  음이온은 서로 겹칠 수 없으므로 팔면체는 음이온끼리 닿는 크기보다 작아질 수 없다. 그 안의 양이온이 너무 작으면 음이온에 닿지 못해 정전 인력의 이득을 다 얻지 못한다. 그러면 음이온 4개만 두르는 더 작은 다면체(사면체)가 에너지가 낮다. 시뮬레이터에서 양이온 가장자리의 점을 끌어 확인하라.

SIMULATOR배위 다면체 안정성: 양이온 크기를 끌어 바꿔 보라

배위수(다면체)3468

이온 쌍 불러오기— 직접 끌기 —

rC/rA—

  이 다면체의 임계비—

  상태—

  반지름 비 규칙의 예측—

왼쪽은 배위 다면체를 양이온(남색) 중심을 지나게 자른 단면이다(점선 원은 단면 밖의 음이온). 양이온 오른쪽 가장자리의 흰 점을 끌어 크기를 바꾼다. 오른쪽은 같은 다면체를 3차원으로 본 것이고 끌면 돌아간다. 아래 띠는 반지름 비 축 위의 안정 구간이다. 해볼 것: ① CN 6에서 양이온을 줄여 0.414에서 음이온끼리 닿는 순간을 찾아라. ② 이온 쌍 목록에서 Cs⁺/Cl⁻, Na⁺/Cl⁻, Zn²⁺/S²⁻, Si⁴⁺/O²⁻를 불러 예측 배위수와 실제 구조(CsCl, NaCl, 섬아연석, 실리카)를 비교하라. ③ K⁺/Cl⁻은 비가 0.76이라 CN 8이 예측되지만 실제 KCl은 NaCl 구조다. 규칙은 단단한 공 모형의 어림이다.

섀넌 이온 반지름(pm) Mg²⁺ 72, Cs⁺ 174, Zn²⁺ 74, Si⁴⁺ 40, Ca²⁺ 100, O²⁻ 140, Cl⁻ 181, S²⁻ 184, F⁻ 133을 써서 MgO, CsCl, ZnS, SiO₂, CaF₂의 양이온 배위수를 예측하라.

  풀이 보기
  전략 \(r_\mathrm{C}/r_\mathrm{A}\)를 구해 임계비 0.225, 0.414, 0.732와 비교한다.

  풀이 MgO \(72/140 = 0.514\) → 6. CsCl \(174/181 = 0.961\) → 8. ZnS \(74/184 = 0.402\) → 4. SiO₂ \(40/140 = 0.286\) → 4. CaF₂ \(100/133 = 0.752\) → 8.

  MgO 6(암염), CsCl 8, ZnS 4(섬아연석), SiO₂ 4(SiO₄ 사면체), CaF₂ 8(형석)

  검토 다섯 모두 실제 구조와 맞는다. ZnS(0.402)는 경계 0.414에 가까운데, Zn–S 결합의 공유성이 사면체를 더 선호하게 만든다. 이온 반지름 자체가 배위수에 따라 달라지므로(Ca²⁺은 8배위에서 112 pm) 경계 근처에서는 규칙을 조심해 쓴다.

세라믹 결정 구조

  세라믹은 두 가지 이상의 원소가 이온 결합과 공유 결합을 섞어 가진 화합물이다. 구조를 정하는 규칙은 두 가지다. ① 결정 전체가 전기적으로 중성이어야 하므로 화학식(AX, AX₂, ABX₃)이 양이온과 음이온의 비를 정하고, ② 반지름 비가 배위수를 정한다. 이 두 규칙을 한 그림으로 보는 방법이 "음이온(또는 양이온) FCC 골격 + 틈새 채우기"다.

FCC 골격의 틈새를 채우는 방식이 구조를 정한다. 팔면체 자리(골격 원자당 1개)를 모두 채우면 AX 암염, 사면체 자리(원자당 2개)의 절반이면 AX 섬아연석, 전부면 AX₂ 형석(양이온이 FCC, 음이온이 사면체 자리 — 역할이 바뀐다), 섬아연석의 두 원자가 같으면 다이아몬드다.

구조	화학식	배위수 (양 : 음)	단위정 화학식 수 n′	예	

암염(NaCl)	AX	6 : 6	4	NaCl, MgO, NiO, FeO, TiN	

  염화 세슘	AX	8 : 8	1	CsCl, CsBr	

  섬아연석	AX	4 : 4	4	ZnS, GaAs, InP, 3C-SiC	

  형석	AX₂	8 : 4	4	CaF₂, 입방 ZrO₂·HfO₂, UO₂, CeO₂	

  페로브스카이트	ABX₃	A 12, B 6	1	SrTiO₃, BaTiO₃, PZT	

  커런덤	A₂X₃	6 : 4	6(육방 셀)	Al₂O₃(사파이어), Cr₂O₃	

커런덤(사파이어)은 O²⁻가 HCP 골격을 이루고 Al³⁺가 팔면체 자리의 2/3를 채운다. 중성 조건(2Al³⁺ : 3O²⁻)이 채울 비율을 정한 예다. 세라믹의 이론 밀도는 금속 식에서 원자 질량 대신 화학식 하나의 질량을 쓴다.

  $$\rho = \frac{n'\left(\sum A_\mathrm{C} + \sum A_\mathrm{A}\right)}{V_\mathrm{C}N_\mathrm{A}}$$\(n'\)은 단위정 속 화학식 단위 수, \(\sum A_\mathrm{C}\), \(\sum A_\mathrm{A}\)는 화학식 하나에 든 양이온·음이온의 몰 질량 합. 격자 상수는 이온이 닿는 방향에서 구한다: 암염 \(a = 2(r_\mathrm{C}+r_\mathrm{A})\), CsCl \(\sqrt3a = 2(r_\mathrm{C}+r_\mathrm{A})\), 섬아연석·형석 \(\sqrt3a/4 = r_\mathrm{C}+r_\mathrm{A}\), 페로브스카이트 \(a = 2(r_\mathrm{B}+r_\mathrm{O})\).

SIMULATOR세라믹 구조 갤러리: 배위 다면체와 이론 밀도

화합물
  양이온 하나의 배위 다면체 강조
  이온 실제 크기(닿는 크기)

배위수 · 화학식 수—

  rC/rA → 예측 CN—

  a: 반지름 합 / 실측—

  ρ: 반지름 합 / 실측 a(실측 ρ)—

남색은 양이온, 황동색은 음이온(페로브스카이트는 초록 A, 남색 B, 황동 O)이다. 그림을 끌어 돌린다. 해볼 것: ① NaCl과 MgO에서 반지름 합으로 구한 밀도가 실측과 2% 안에서 맞는지 보라. ② CaF₂와 ZrO₂에서는 차이가 커진다. 표의 반지름은 6배위 값인데 형석의 양이온은 8배위라 실제로는 더 크다. ③ BaTiO₃에서 Ti 팔면체를 강조해 보면 Ti가 산소 6개의 한가운데에 있다. 이 자리에서 Ti가 조금 비켜나는 것이 강유전성이다(아래 미니 실험).

Na⁺ 102 pm, Cl⁻ 181 pm, 몰 질량 Na 22.99, Cl 35.45 g/mol을 써서 NaCl의 격자 상수와 이론 밀도를 구하라(실측 2.16 g/cm³).

  풀이 보기
  전략 암염 구조는 단위정 모서리를 따라 Na⁺–Cl⁻–Na⁺가 닿는다: \(a = 2(r_\mathrm{Na}+r_\mathrm{Cl})\). 단위정에 NaCl 4개(\(n' = 4\)).

  풀이 \(a = 2(0.102+0.181) = 0.566\) nm, \(V_\mathrm{C} = (5.66\times10^{-8})^3 = 1.813\times10^{-22}\) cm³. \(\rho = \dfrac{4(22.99+35.45)}{1.813\times10^{-22}\times6.022\times10^{23}} = \dfrac{233.8}{109.2} = 2.14\) g/cm³.

  \(a = 0.566\) nm, \(\rho = 2.14\) g/cm³(실측 2.16, 실측 a = 0.564 nm)

  검토 1% 안에서 맞는다. 단위정 꼭짓점의 Cl⁻ 8×1/8과 면 중심 6×1/2 = 4, 모서리 중심 Na⁺ 12×1/4과 몸 중심 1 = 4로 세어도 \(n' = 4\)다.

암염 구조 산화물 MO에서 양이온 반지름이 72, 금속 M의 몰 질량이 24.5이면 반지름 비는 , 격자 상수 , 이론 밀도 다.

페로브스카이트 ABO₃는 큰 A 양이온(Ba²⁺, Sr²⁺, Pb²⁺)이 정육면체 꼭짓점에, 작은 B 양이온(Ti⁴⁺, Zr⁴⁺)이 몸 중심에, O²⁻가 면 중심에 있다. B는 산소 팔면체 속에 있고, A는 산소 12개에 둘러싸인다. 두 크기가 한 격자 상수 안에서 동시에 맞아야 하므로, 이 맞음새를 허용 인자(tolerance factor) \(t\)로 잰다.

  $$t = \frac{r_\mathrm{A}+r_\mathrm{O}}{\sqrt2\,(r_\mathrm{B}+r_\mathrm{O})}$$A–O는 면 대각선 절반(\(a/\sqrt2\))에서, B–O는 모서리 절반(\(a/2\))에서 닿는다. \(t = 1\)이면 이상적인 입방(SrTiO₃). \(t < 1\)이면 A가 작아 산소 팔면체가 기울어지고(CaTiO₃, 사방정), \(t > 1\)이면 B가 팔면체 속에서 남아 한쪽으로 비켜나 강유전성 분극이 생긴다(BaTiO₃, PbTiO₃). A 반지름은 12배위 값을 쓴다.

CaSrBaPb
TiZrHf

MINI LAB페로브스카이트를 (110) 대각면으로 자른 단면: 꼭짓점에 A(초록), 가운데 B(남색), 위아래 변 가운데 O(황동). 격자 상수는 두 접촉 조건 가운데 큰 쪽이 정하고, 다른 쪽에 틈이 생긴다. A·B를 바꿔 보며 틈이 어디에 생기는지 보라. B 쪽 틈(덜컹거림)이 강유전성, A 쪽 틈이 팔면체 기울어짐이다.
  
  페로브스카이트·형석 구조의 강유전체FeRAM의 PZT(Pb(Zr,Ti)O₃)는 \(t>1\)인 페로브스카이트에서 Ti⁴⁺·Zr⁴⁺가 산소 팔면체 속에서 위아래로 비켜난 두 상태를 0과 1로 쓴다. PZT는 수백 nm 두께가 필요하고 수소·고온 공정에 약해 미세화가 어려웠다. 2011년 이후에는 형석 구조의 HfO₂에 Zr·Si 등을 섞은 수 nm 박막이 강유전성을 보인다는 것이 밝혀졌다. 평형 상은 단사정(m)이지만, 박막의 표면 에너지·응력·도핑이 준안정한 비중심 대칭 사방정상(o상, Pca2₁)을 붙잡아 둔다. 이미 게이트 절연막으로 쓰던 재료라 CMOS 공정과 맞고, FeFET·강유전 커패시터로 연구된다. 같은 화학식의 다형(5절) 가운데 어느 상이 남느냐가 소자를 정하는 예다. → MemoryBook · 차세대 메모리와 PIM·CIM

공유 결정, 다형과 동소체

  탄소·실리콘·저마늄은 sp³ 혼성 오비탈로 이웃 네 개와 109.5°로 결합한다. 결합 방향이 정해져 있으므로 공을 빽빽이 쌓는 대신 사면체를 꼭짓점끼리 이은 그물을 만든다. 이 그물이 다이아몬드 구조(diamond cubic structure)다. FCC 격자의 각 점에 원자 두 개(0,0,0)와 (¼,¼,¼)를 놓은 것으로, 단위정에 원자 8개, 배위수 4, 최근접 거리 \(\sqrt3a/4\)이고 충진율은 \(\sqrt3\pi/16 = 0.34\)에 불과하다. 두 자리를 다른 원소가 차지하면 섬아연석 구조(zinc blende structure)(GaAs, InP, 3C-SiC)다. 같은 사면체 이중층을 FCC의 ABC 대신 HCP의 AB 순서로 쌓으면 육방정 우르짜이트 구조(wurtzite structure)(GaN, AlN, ZnO, 2H-SiC)가 된다.

다이아몬드 Si섬아연석 GaAs우르짜이트 GaN

MINI LAB끌어 돌리며 모든 원자가 사면체의 중심에 있는 것을 확인하라(굵은 테두리 원자 하나와 이웃 넷). 섬아연석과 우르짜이트는 최근접 이웃이 같고(사면체), 둘째 이웃부터 다르다. 그래서 GaN을 섬아연석으로, GaAs를 우르짜이트로 키울 수도 있다(나노선).

(a) 실리콘의 격자 상수 0.5431 nm, 몰 질량 28.09 g/mol로 1 cm³ 속 원자 수, 밀도, 최근접 거리를 구하라. (b) 우르짜이트 GaN의 \(a = 0.3189\) nm, \(c = 0.5185\) nm이고 육방 단위정(바닥 마름모 \(\tfrac{\sqrt3}{2}a^2\))에 Ga 2개, N 2개가 있다. 이론 밀도를 구하라(Ga 69.72, N 14.01 g/mol).

  풀이 보기
  전략 (a) 다이아몬드 구조는 단위정에 원자 8개. (b) 마름모 바닥 육방 셀의 부피 \(V = \tfrac{\sqrt3}{2}a^2c\), 화학식 2개.

  풀이 (a) \(a^3 = (5.431\times10^{-8})^3 = 1.602\times10^{-22}\) cm³, \(N = 8/a^3 = 4.99\times10^{22}\) cm⁻³. \(\rho = NA/N_\mathrm{A} = 4.99\times10^{22}\times28.09/6.022\times10^{23} = 2.33\) g/cm³. 최근접 \(\sqrt3\times0.5431/4 = 0.235\) nm. (b) \(V = 0.866\times0.3189^2\times0.5185 = 0.04567\) nm³, \(\rho = 2(69.72+14.01)/(4.567\times10^{-23}\times6.022\times10^{23}) = 167.5/27.50 = 6.09\) g/cm³.

  (a) \(5.0\times10^{22}\) cm⁻³, 2.33 g/cm³, 0.235 nm (b) 6.09 g/cm³

  검토 실리콘의 원자 밀도 \(5\times10^{22}\) cm⁻³은 도핑 농도의 기준이다. 10¹⁸ cm⁻³ 도핑은 원자 5만 개에 하나꼴이다. 실리콘은 충진율 0.34의 성긴 구조라 Si 원자 질량(28)이 Al(27)과 비슷한데도 밀도가 Al(2.70)보다 작다.

같은 원소나 같은 화학식이 두 가지 이상의 결정 구조를 갖는 것을 원소에서는 동소체(allotropy), 화합물에서는 다형(polymorphism)이라 한다. 탄소는 다이아몬드(sp³ 사면체)·흑연(sp² 층)·그래핀·탄소 나노튜브·풀러렌이 있고, 철은 912 °C 아래 BCC(α), 912–1394 °C FCC(γ), 그 위 BCC(δ)이며, 티타늄은 882 °C에서 HCP(α)에서 BCC(β)로 바뀐다. 다형 가운데 조밀 층의 적층 순서만 다른 것들을 따로 폴리타입(polytypism)이라 부른다. SiC는 200가지가 넘는 폴리타입이 알려져 있다. 각 Si–C 이중층은 A, B, C 세 자리 가운데 하나에 놓이고, 층 하나가 위아래 이웃과 같은 자리 사이(ABA)에 끼면 육방형(h), 서로 다른 자리 사이(ABC)에 끼면 입방형(c)이라 한다. 이 h 층의 비율이 육방성(hexagonality)이다.

폴리타입	적층 순서	육방성	c 축 주기	띠틈(300 K)	

3C(β-SiC)	ABC	0%	3층(입방 a = 0.436 nm)	2.36 eV	

  6H	ABCACB	33%	1.512 nm	3.02 eV	

  4H	ABCB	50%	1.005 nm	3.26 eV	

  2H	AB	100%	0.505 nm	3.33 eV	

화학식도 결합도 같은데 띠틈이 1 eV 가까이 다르다. 층 사이의 둘째 이웃 배치가 전자 띠를 바꾸기 때문이다. 4H-SiC는 띠틈이 크고 c축에 수직한 방향의 전자 이동도가 높아 전력 반도체의 표준이 되었다.

육방성이 커질수록 SiC의 띠틈은 대체로 어떻게 될까?

  작아진다커진다 — 3C 2.36 eV에서 2H 3.33 eV까지육방성과 무관하다

  표에서 3C(0%) < 6H(33%) < 4H(50%) < 2H(100%) 순으로 띠틈이 커진다. 시뮬레이터에서 층을 끌어 각 폴리타입을 만들고 띠틈 표시를 확인하라. 폴리타입이 섞이면 띠틈이 다른 영역이 생겨 소자를 망치므로, 기판 성장은 한 폴리타입을 끝까지 유지하는 기술이다.

GAMESiC 폴리타입 만들기: 이중층을 A·B·C 자리로 끌어라

목표 폴리타입2H3C4H6H

되풀이 단위의 층 수2346

처음 배열로

적층 순서—

  h/c · 육방성—

  폴리타입 · c · 띠틈—

  목표—

[11̄20] 방향에서 본 단면이다. 큰 원은 Si, 작은 원은 C이고, 아래에서 위로 쌓인다. 되풀이 단위(진한 층)의 각 층에서 흰 점을 좌우로 끌면 A·B·C 자리에 맞춰 놓이고, 그 위의 흐린 층은 같은 순서가 되풀이된다. 이웃한 두 층이 같은 자리면 원자가 겹쳐 빨간색이 된다. 해볼 것: ① 층 수 4로 ABCB를 만들어 4H를 완성하라. ② 층 수 6에서 6H(ABCACB)를 만든 뒤 한 층만 바꿔 다른 이름이 되는지 보라. ③ 층 수 4에서 ABAB를 만들면 프로그램은 2H로 판정한다 — 되풀이 단위는 가장 짧은 주기로 센다.

주석의 동소체 변태는 결정 구조가 부피와 기계적 성질까지 바꾼다는 것을 극적으로 보여 준다. 13.2 °C 위에서 안정한 흰 주석(β-Sn)은 체심 정방정(원자 4개, \(a = 0.5832\), \(c = 0.3182\) nm)으로 연성이 좋은 금속이다. 그 아래에서 안정한 회색 주석(α-Sn)은 실리콘과 같은 다이아몬드 구조(\(a = 0.6489\) nm)의 취성 반금속이다.

추운 곳에 오래 둔 주석 덩어리가 β에서 α로 바뀌면 부피는 어떻게 될까?

  줄어든다 — 저온상이니까 더 조밀하다약 26% 늘어난다 — 다이아몬드 구조는 성기다그대로다 — 같은 원자니까

  충진율 0.34의 다이아몬드 구조는 금속 구조보다 훨씬 성기다. 밀도가 7.29에서 5.77 g/cm³으로 줄어 부피가 26% 늘어나고, 이 변형을 견디지 못한 덩어리가 부스러져 가루가 된다("주석 페스트"). 저온상이 더 성긴 드문 예다. 물–얼음과 같다.

온도 

  MINI LAB그래프는 두 상의 몰 깁스 에너지 차(\(\Delta H\approx2.1\) kJ/mol, \(T_0 = 13.2\) °C인 단순 모형), 상자는 같은 주석 1몰이 차지하는 부피다. 온도를 13.2 °C 아래로 내리면 α가 안정해지고 부피가 26% 커진다. 실제 변태는 핵생성이 느려 −30 °C 근처에서 몇 달이 걸린다(9장). 무연 솔더(Sn 95% 이상)에서도 같은 위험이 있어 Bi·Sb 같은 첨가 원소로 막는다.
  
  GaN·SiC·사파이어 기판청색·백색 LED와 마이크로LED의 GaN은 우르짜이트 구조라 같은 육방정인 사파이어(커런덤 Al₂O₃) c면 위에 키운다. 격자 불일치가 약 16%(30° 회전한 배열 기준)나 되어 저온 버퍼층을 깔아도 관통 전위가 10⁸–10⁹ cm⁻² 남는다(10장 에피택시). 우르짜이트는 c축 방향으로 중심 대칭이 없어 Ga 면과 N 면이 다르고, 자발·압전 분극이 계면에 전하를 만든다. GaN HEMT의 2차원 전자 기체가 바로 이 분극 전하다. 전력 소자용 4H-SiC는 c축에서 약 4° 기울여 자른 기판(off-cut)에 키운다. 표면 계단을 따라 옆으로 자라게 해(계단류 성장) 아래 기판의 적층 순서를 그대로 이어받고 3C가 끼어드는 것을 막기 위해서다. → DisplayBook · 마이크로LED와 차세대 발광

단결정·다결정·비정질

  결정의 규칙이 시료 전체에 끊김 없이 이어지면 단결정(single crystal)이다. 실리콘 웨이퍼, 사파이어 기판, 터빈 날개가 그렇다. 대부분의 금속·세라믹은 방향이 제각각인 작은 결정(결정립) 수많은 개가 결정립계로 맞붙은 다결정(polycrystal)이다. 원자 배열에 긴 거리의 규칙이 아예 없으면 비정질(amorphous)이다. 열산화 SiO₂, 비정질 실리콘, 유리, 많은 고분자가 여기에 속한다.

세 가지 고체. 다결정의 색은 결정립을 구별하려고 붙였다. 비정질에서도 이웃 원자 사이 거리는 거의 일정하다 — 결합 길이가 정해져 있기 때문이다. 사라진 것은 먼 거리의 규칙이다.
  
  둘을 숫자로 구별하는 도구가 동경 분포 함수(radial distribution function) \(g(r)\)이다. 아무 원자에서 거리 \(r\)만큼 떨어진 곳에 다른 원자가 있을 상대 확률로, 평균 밀도면 1이다. 결정은 이웃 껍질마다 날카로운 봉우리가 먼 거리까지 이어지고(장범위 규칙성(long-range order)), 비정질은 첫째·둘째 봉우리만 뚜렷하고 그 뒤는 1로 평평해진다(단범위 규칙성(short-range order)). X선 회절에서 결정은 날카로운 봉우리, 비정질은 넓은 언덕(halo)을 내는 것도 같은 이유다(18장).

무질서(원자 위치의 흔들림) 

  MINI LAB왼쪽은 2차원 조밀 격자의 원자를 무작위로 흔든 배열, 오른쪽은 그 \(g(r)\)이다(\(r\)은 최근접 거리 단위). 무질서를 키우면 먼 봉우리부터 사라지고 첫 봉우리는 끝까지 남는다. 비정질이 "결합 길이는 같고 먼 질서만 없는" 상태라는 뜻이다.
  
  단결정은 방향에 따라 성질이 다르다. 이것을 이방성(anisotropy)이라 한다. 실리콘의 영률은 [100]에서 130 GPa, [110]에서 169 GPa, [111]에서 188 GPa다(5장). 결정립 방향이 무작위인 다결정은 수많은 결정립이 평균을 내 어느 방향으로 재도 같은 값(등방)을 보인다. 그러나 결정립 방향이 한쪽으로 쏠리면 다결정도 이방성을 갖는다. 이 쏠림이 집합 조직(texture)이다. 압연한 금속판, (111)로 쏠린 구리 배선, 기둥 모양 결정립의 박막이 그렇다.

(001) 면이 모두 위를 향한 실리콘 결정립 수백 개가 면 안에서 무작위로 돌아가 있다(⟨001⟩ 섬유 집합 조직). 면 안의 어느 방향으로 잡아당겨도 영률이 같을까?

  아니다 — 결정립 하나하나가 이방성이니까 방향마다 다르다그렇다 — 면 안에서는 거의 같은 값(약 148 GPa)이 된다그렇다 — 그리고 그 값은 단결정 평균 165 GPa와 같다

  면 안 방향이 무작위면 평균이 면 안에서 등방이 된다. 하지만 모든 결정립의 [001]이 위를 향하므로 [111] 같은 단단한 방향은 면 안에 없다. 그래서 값은 (001) 면 안의 130–169 GPa 사이 평균(약 148 GPa)이고, 3차원 무작위 다결정의 약 165 GPa와 다르다. 집합 조직이 남긴 이방성이다.

SIMULATOR결정립 평균: 이방성 단결정에서 등방 다결정으로

결정립 수 
  방위 퍼짐(0 = 모두 같은 방향) 
  새 결정립

당기는 방향 φ—

  단결정 E(φ)—

  다결정 평균(보이트 · 로이스)—

  방향에 따른 변동—

왼쪽은 (001) 실리콘 결정립 지도다. 각 결정립의 색은 당기는 방향(흰 화살표)에 대한 그 결정립의 영률이고(황동 130 → 남색 169 GPa), 작은 십자는 그 결정립의 [100]·[010] 방향이다. 화살표 끝의 흰 점을 끌어 방향을 돌린다. 오른쪽 극좌표는 방향별 영률: 점선은 단결정, 실선은 이 다결정의 평균이다. 해볼 것: ① 결정립 1개(단결정)에서 화살표를 돌려 130과 169 GPa 사이를 오가는 것을 보라. ② 결정립을 200개로 늘리면 실선이 원(등방)에 가까워진다. ③ 방위 퍼짐을 5°로 줄이면(강한 집합 조직) 다결정이어도 단결정처럼 이방성이 남는다. 보이트(같은 변형) 평균과 로이스(같은 응력) 평균은 진짜 값의 위·아래 경계다(14장).

비정질화와 고상 재결정이온 주입은 단결정 실리콘에 원자를 쏘아 넣으며 격자를 부순다. 손상이 쌓여 원자 간 거리의 장범위 규칙이 사라지면 주입층이 비정질이 된다(비소·저마늄 수 ×10¹⁴ cm⁻²). 이를 일부러 이용하기도 한다. 결정이 아니면 채널링(결정 통로를 따라 이온이 깊이 들어가는 현상)이 없어 접합이 얕고, 어닐하면 아래의 단결정을 씨앗 삼아 비정질층이 한 층씩 다시 단결정으로 자란다(고상 에피택시, 약 600 °C). 같은 실리콘이 단결정(채널)·다결정(옛 게이트 전극, 3D NAND 채널)·비정질(주입층, 박막 트랜지스터) 세 형태로 칩 안에 함께 있다. → DopingBook · 격자 손상과 비정질화

밀러 지수와 선밀도·면밀도

  결정 속 방향과 면에 이름을 붙이는 방법이 밀러 지수(Miller indices)다. 기본은 고체물리(결정 구조)에서 다뤘으니 재료 계산에 필요한 규칙만 정리한다.

방향 [uvw]: 원점에서 출발한 벡터의 성분을 격자 상수 단위로 읽어 가장 작은 정수비로 줄인다. 음수는 윗줄(\([1\bar10]\)). 대칭으로 같은 방향의 묶음은 \(\langle uvw\rangle\).

  면 (hkl): 세 축의 절편을 격자 상수 단위로 읽고, 역수를 취해, 가장 작은 정수로 맞춘다. 축에 평행하면 절편 ∞ → 0. 면이 원점을 지나면 원점을 옮긴다. 대칭으로 같은 면의 묶음은 \(\{hkl\}\). 입방정에서는 [hkl] 방향이 (hkl) 면에 수직이다.

  육방정은 4지수 (hkil), \(i = -(h+k)\)를 쓴다. 바닥면 (0001), 프리즘면 \(\{10\bar10\}\) — GaN·SiC 기판의 c면·m면이다.

면이 세 축과 만나는 절편을 격자 상수 단위로 읽는다.
역수를 취한다. 평행한 축의 지수는 0이다.
분수가 남으면 가장 작은 정수비로 맞춘다.
소괄호로 묶어 (hkl)로 쓴다. 면 간격은 \(d_{hkl} = a/\sqrt{h^2+k^2+l^2}\)이다.

  면의 밀러 지수 구하기. 지수가 작은 면일수록 면 간격이 넓고 원자가 촘촘하다.
  
  재료의 성질은 어느 방향·면에 원자가 얼마나 촘촘한지에 크게 좌우된다. 슬립은 가장 촘촘한 면에서 가장 촘촘한 방향으로 일어나고(6장), 산화·식각·에피택시 속도도 표면 원자 밀도와 결합 수에 따라 달라진다. 이를 재는 두 양이 선밀도(linear density)와 면밀도(planar density)다.

  $$\mathrm{LD} = \frac{\text{방향 벡터 위에 중심이 놓인 원자 수}}{\text{방향 벡터의 길이}},\qquad \mathrm{PD} = \frac{\text{면 위에 중심이 놓인 원자 수}}{\text{면의 넓이}}$$캘리스터 관례로 중심이 선·면 위에 있는 원자만, 걸친 몫만큼 센다. FCC: \(\mathrm{LD}_{[110]} = 2/(\sqrt2a)\) (최대), \(\mathrm{PD}_{(111)} = 4/(\sqrt3a^2)\) (최대), \(\mathrm{PD}_{(100)} = 2/a^2\), \(\mathrm{PD}_{(110)} = \sqrt2/a^2\). BCC: \(\mathrm{LD}_{[111]} = 2/(\sqrt3a)\) (최대), \(\mathrm{PD}_{(110)} = \sqrt2/a^2\) (최대), \(\mathrm{PD}_{(100)} = 1/a^2\).

SIMULATOR밀러 면 그리기: 세 절편을 끌어 면을 만들어라

구조SCBCCFCC

바로 고르기(100)(110)(111)(120)

같은 족의 평행한 면도 보기

절편 → 밀러 지수—

  면 간격 d = a/√(h²+k²+l²)—

  원자층 면밀도(a = 1)—

  이 면 위 원자(셀 안)—

x·y·z축의 흰 점(절편)을 축을 따라 끌면 ⅓, ½, ⅔, 1, 2, ∞(축 끝 너머)로 맞춰진다. 빈 곳을 끌면 그림이 돌아간다. 면 위에 중심이 있는 원자는 굵은 테두리로 표시된다. 해볼 것: ① FCC에서 (100)·(110)·(111)의 면밀도를 비교해 (111)이 가장 촘촘함을 확인하라. ② BCC로 바꾸면 가장 촘촘한 면이 (110)으로 바뀐다. ③ 절편을 모두 2로 놓으면 (111)과 같은 지수가 나온다 — 평행한 면은 같은 이름이다.

원자 반지름 0.128인 FCC 금속에서 [110] 선밀도는 , [100]은 이고, (111) 면밀도는 , (100)은 다. 같은 반지름의 BCC라면 가장 촘촘한 (110) 면밀도가 로 FCC (111)의 배다.

구리(FCC, \(R = 0.1278\) nm)의 (100), (110), (111) 면밀도와 [110] 선밀도를 nm 단위로 구하라.

  풀이 보기
  전략 \(a = 2\sqrt2R = 0.3615\) nm. (100) 정사각형 \(a^2\)에 원자 2개(꼭짓점 4×¼ + 면 중심 1). (110) 직사각형 \(a\times\sqrt2a\)에 2개(꼭짓점 4×¼ + 긴 변 중심 2×½). (111) 정삼각형(변 \(\sqrt2a\), 넓이 \(\tfrac{\sqrt3}{2}a^2\))에 2개(꼭짓점 3×⅙ + 변 중심 3×½). [110] 면 대각선 \(\sqrt2a\) 위에 2개(양 끝 ½씩 + 가운데 1).

  풀이 \(a^2 = 0.1307\) nm². \(\mathrm{PD}_{100} = 2/0.1307 = 15.3\), \(\mathrm{PD}_{110} = 2/(\sqrt2\times0.1307) = 10.8\), \(\mathrm{PD}_{111} = 2/(0.866\times0.1307) = 17.7\) nm⁻². \(\mathrm{LD}_{110} = 2/(\sqrt2\times0.3615) = 3.91\) nm⁻¹.

  PD(100) 15.3, PD(110) 10.8, PD(111) 17.7 원자/nm², LD[110] 3.91 원자/nm

  검토 \(\mathrm{LD}_{110} = 1/(2R)\)이다 — [110]을 따라 원자들이 서로 닿아 있다. (111)이 가장 촘촘하고 면 간격(\(a/\sqrt3 = 0.209\) nm)도 가장 넓어 미끄러지기 쉽다. 구리 배선이 (111) 집합 조직을 가지면 표면 에너지가 낮고 일렉트로마이그레이션 수명이 길다(17장).

웨이퍼 방위와 표면 원자 밀도실리콘(다이아몬드 구조, \(a = 0.5431\) nm)의 원자층 하나당 면밀도는 (100) \(6.78\times10^{14}\), (110) \(9.59\times10^{14}\), (111) \(7.83\times10^{14}\) cm⁻²다((111)은 이중층이라 한 단위가 두 층). 표면 원자 하나가 아래 실리콘에 묶인 결합 수는 (100) 2개, (111) 3개다. 그래서 (111)은 산화 초기의 선형 속도가 (100)보다 1.68배 빠르고, KOH 식각에는 수십 배 느리며, 벽개가 가장 쉬운 면이다. 로직·메모리가 (100)을 쓰는 가장 큰 이유는 Si/SiO₂ 계면 결함 밀도가 가장 낮기 때문이다. 웨이퍼의 노치는 ⟨110⟩을 가리켜, 다이 변과 트랜지스터 채널을 이 방향으로 맞춘다. → ProcessBook · 실리콘 웨이퍼와 세정

핵심 정리

결합 곡선 → 성질: \(F = -dE/dr\), 평형 \(r_0\), 깊이 \(E_0\). 깊이 → 녹는점, 바닥 곡률 \(S_0\) → 영률 \(E\approx S_0/r_0\)(모스 \(S_0 = 2Da^2\)), 비대칭 → 열팽창(\(\alpha\approx3k_\mathrm{B}/4Dar_0\)). 금속은 \(\alpha T_\mathrm{m}\approx0.02\), 공유 결정은 그보다 작다.

  금속 구조: FCC(n 4, CN 12, APF 0.74, \(a = 2\sqrt2R\)), BCC(2, 8, 0.68, \(4R/\sqrt3\)), HCP(6, 12, 0.74, \(a = 2R\), \(c/a = 1.633\)), SC(1, 6, 0.52). FCC와 HCP는 조밀 층을 ABC·AB로 쌓은 차이다. 이론 밀도 \(\rho = nA/(V_\mathrm{C}N_\mathrm{A})\)로 구조를 판정한다(같은 \(R\)에서 FCC/BCC = 1.089).

  틈새 자리: FCC 팔면체 0.414R·사면체 0.225R, BCC 팔면체 0.155R·사면체 0.291R. 탄소는 FCC γ-Fe에 100배 더 녹는다. BCC의 탄소는 찌그러진 팔면체에 들어가 한 방향 변형을 만든다.

  이온 결정: 중성 조건이 화학식을, 반지름 비가 배위수를 정한다(임계 0.155·0.225·0.414·0.732). 암염(6:6), CsCl(8:8), 섬아연석(4:4), 형석(8:4), 페로브스카이트(A 12, B 6), 커런덤(HCP O + 팔면체 2/3). \(\rho = n'(\sum A_\mathrm{C}+\sum A_\mathrm{A})/(V_\mathrm{C}N_\mathrm{A})\). 허용 인자 \(t\) > 1이면 B 자리가 남아 강유전성, < 1이면 팔면체 기울어짐.

  공유 결정과 다형: 다이아몬드(n 8, CN 4, APF 0.34), 섬아연석, 우르짜이트는 같은 사면체를 ABC·AB로 쌓은 것. Si 원자 밀도 \(5.0\times10^{22}\) cm⁻³. SiC 폴리타입 3C·6H·4H·2H는 육방성 0·33·50·100%, 띠틈 2.36–3.33 eV. 동소체 변태(Sn β→α 부피 +26%, Fe α↔γ, HfO₂ m·t·o상)는 부피·성질을 바꾼다.

  결정성: 단결정은 이방성, 무작위 다결정은 평균으로 등방, 집합 조직이 있으면 다결정도 이방성. 비정질은 \(g(r)\)의 첫 봉우리(결합 길이)만 남은 단범위 규칙 고체다.

  밀러 지수: 방향 [uvw]·⟨uvw⟩, 면 (hkl)·{hkl}(절편 → 역수 → 정수), \(d = a/\sqrt{h^2+k^2+l^2}\). 조밀면·방향: FCC {111}⟨110⟩, BCC {110}⟨111⟩. 면밀도가 슬립·산화·식각·벽개를 좌우한다. Si (100) 웨이퍼, 노치 ⟨110⟩.

연습문제

  따로 말이 없으면 \(N_\mathrm{A} = 6.022\times10^{23}\) mol⁻¹, 1 nm = 10⁻⁷ cm를 쓴다. 이온 반지름(pm, 6배위): Na⁺ 102, Mg²⁺ 72, Fe²⁺ 78, Cs⁺ 174, Zr⁴⁺ 72, O²⁻ 140, Cl⁻ 181. 몰 질량(g/mol): Mg 24.31, O 16.00, Ga 69.72, N 14.01, Si 28.09. 답이 ±1–2% 이내면 정답이다.

결합 에너지 곡선의 우물이 깊고, 바닥이 뾰족하며(곡률이 크며), 대칭에 가까운 재료가 가질 성질로 가장 알맞은 것은?

녹는점 낮음, 영률 큼, 열팽창 큼녹는점 높음, 영률 큼, 열팽창 작음녹는점 높음, 영률 작음, 열팽창 큼녹는점 낮음, 영률 작음, 열팽창 작음

  깊이는 결합을 끊는 에너지(녹는점), 바닥 곡률은 되돌리는 힘의 기울기(영률 \(\approx S_0/r_0\)), 비대칭은 진동 중심의 이동(열팽창)을 정한다. W·다이아몬드·SiC가 이런 재료다.

알루미늄은 FCC이고 원자 반지름이 0.1431 nm다. 격자 상수를 구하라.

면 대각선에서 닿으므로 \(a = 2\sqrt2R = 2\times1.4142\times0.1431 = 0.405\) nm(실측 0.4049 nm).

몰리브데넘은 BCC이고 원자 반지름 0.1363 nm, 몰 질량 95.95 g/mol이다. 이론 밀도를 구하라.

\(a = 4R/\sqrt3 = 0.3148\) nm, \(a^3 = 3.119\times10^{-23}\) cm³. \(\rho = 2\times95.95/(3.119\times10^{-23}\times6.022\times10^{23}) = 191.9/18.78 = 10.2\) g/cm³(실측 10.22).

FeO(뷔스타이트)의 양이온 반지름 비와 반지름 비 규칙으로 예상되는 Fe²⁺의 배위수를 구하라.

\(78/140 = 0.557\). 0.414와 0.732 사이이므로 팔면체, CN 6. FeO는 실제로 암염 구조다(대개 Fe가 조금 모자란 Fe₁₋ₓO).

나이오븀의 원자 반지름은 0.143 nm, 몰 질량 92.91 g/mol, 실측 밀도 8.57 g/cm³이다. FCC·BCC·SC 가운데 어느 구조인가? (FCC, BCC, SC 가운데 하나로 답하라)

세 구조의 이론 밀도를 모두 계산해 실측과 비교한다.

  FCC: \(a = 0.4045\) nm, \(\rho = 4\times92.91/(6.618\times10^{-23}\times6.022\times10^{23}) = 9.33\). BCC: \(a = 0.3303\) nm, \(\rho = 2\times92.91/(3.603\times10^{-23}\times6.022\times10^{23}) = 8.57\). SC: \(a = 0.286\) nm, \(\rho = 6.60\). 실측과 맞는 것은 BCC다.

티타늄(HCP)의 격자 상수가 \(a = 0.2950\) nm, \(c = 0.4683\) nm, 몰 질량 47.87 g/mol이다. 육각기둥 단위정(원자 6개)의 부피와 이론 밀도를 구하라.

\(V_\mathrm{C} = \tfrac{3\sqrt3}{2}a^2c = 2.598\times0.08703\times0.4683 = 0.1059\) nm³. \(\rho = 6\times47.87/(1.059\times10^{-22}\times6.022\times10^{23}) = 287.2/63.77 = 4.50\) g/cm³.

α-Fe(BCC, \(R = 0.1241\) nm)의 사면체 자리와 γ-Fe(FCC, \(R = 0.129\) nm)의 팔면체 자리에 들어갈 수 있는 가장 큰 구의 반지름을 구하라.

BCC 사면체 \(r/R = \sqrt{5/3}-1 = 0.2910\) → 0.0361 nm. FCC 팔면체 \(\sqrt2-1 = 0.4142\) → 0.0534 nm. γ-Fe의 자리가 1.5배 크다.

MgO는 암염 구조다. 이온 반지름으로 격자 상수를 어림하고 이론 밀도를 구하라.

\(a = 2(0.072+0.140) = 0.424\) nm, \(a^3 = 7.622\times10^{-23}\) cm³. \(\rho = 4(24.31+16.00)/(7.622\times10^{-23}\times6.022\times10^{23}) = 161.2/45.90 = 3.51\) g/cm³(실측 3.58, 실측 a = 0.421 nm).

입방 ZrO₂는 형석 구조다. Zr⁴⁺와 O²⁻의 배위수, 단위정 속 ZrO₂ 화학식 수를 구하라.

Zr⁴⁺가 FCC 자리(4개), O²⁻가 사면체 자리 8곳을 모두 채운다. O²⁻ 하나는 Zr⁴⁺ 4개에 둘러싸이고(CN 4), 화학량 1 : 2를 맞추려면 Zr⁴⁺ 하나가 O²⁻ 8개에 둘러싸인다(CN 8). 화학식 수 \(n' = 4\). 반지름 비 \(72/140 = 0.51\)은 CN 6을 예측하지만 순수 ZrO₂는 상온에서 단사정이고, Y₂O₃를 넣어 입방(형석)을 안정화한다(YSZ, 12장).

12배위 Ba²⁺ 161 pm, 6배위 Ti⁴⁺ 60.5 pm, O²⁻ 140 pm으로 BaTiO₃의 허용 인자를 구하라. 이 값은 Ti⁴⁺에 대해 무엇을 말하는가?

\(t = (161+140)/(\sqrt2\times(60.5+140)) = 301/283.5 = 1.06\). \(t > 1\)이므로 격자 상수가 Ba–O 접촉으로 정해지고, Ti–O 팔면체는 Ti⁴⁺에 비해 조금 크다. Ti⁴⁺가 한쪽 산소로 비켜난 상태가 안정해져 120 °C 아래에서 정방정 강유전체가 된다.

실리콘(다이아몬드 구조, \(a = 0.5431\) nm)의 원자 수 밀도와 이론 밀도를 구하라.

단위정 원자 8개. \(N = 8/(5.431\times10^{-8})^3 = 8/1.602\times10^{-22} = 4.99\times10^{22}\) cm⁻³. \(\rho = 4.99\times10^{22}\times28.09/6.022\times10^{23} = 2.33\) g/cm³.

우르짜이트 GaN의 \(a = 0.3189\) nm, \(c = 0.5185\) nm다. 육방 단위정(바닥 넓이 \(\tfrac{\sqrt3}{2}a^2\))에 GaN 화학식 2개가 있다. 이론 밀도를 구하라.

바닥이 정육각형이 아니라 마름모인 셀이다. 정육각기둥으로 잡으면 화학식 6개, 부피 3배다.

  \(V = 0.8660\times0.3189^2\times0.5185 = 0.04567\) nm³ \(= 4.567\times10^{-23}\) cm³. \(\rho = 2(69.72+14.01)/(4.567\times10^{-23}\times6.022\times10^{23}) = 167.5/27.50 = 6.09\) g/cm³. 핸드북 값은 6.09–6.15 g/cm³ 범위다.

남극 탐험대의 주석 용기가 부스러졌다는 이야기처럼, 흰 주석(β)이 회색 주석(α)으로 바뀔 때 일어나는 일로 옳은 것은?

밀도가 커지며 수축해 틈이 생긴다다이아몬드 구조가 되며 부피가 약 26% 늘어나 부스러진다FCC가 되며 연성이 좋아진다13.2 °C 위에서 빠르게 일어난다

  α-Sn은 충진율 0.34의 다이아몬드 구조라 밀도가 7.29 → 5.77 g/cm³으로 줄어든다(부피 +26%). 13.2 °C 아래에서 열역학적으로 가능하지만 핵생성이 느려 −30 °C 근처에서 가장 빠르다. 취성 반도체상이라 부스러진다.

입방정에서 x축을 1, y축을 ½에서 자르고 z축에 평행한 면의 밀러 지수는?

절편 1, ½, ∞ → 역수 1, 2, 0 → (120).

니켈(FCC, \(R = 0.1246\) nm)의 (111) 면밀도를 원자/nm²로 구하라.

\(a = 2\sqrt2R = 0.3524\) nm. (111) 정삼각형(넓이 \(\tfrac{\sqrt3}{2}a^2 = 0.1076\) nm²)에 원자 2개 → \(2/0.1076 = 18.6\) nm⁻² \((= 1/(2\sqrt3R^2))\).

텅스텐(BCC, \(R = 0.1371\) nm)의 [111]과 [110] 선밀도를 구하라. 어느 방향이 슬립 방향이 되겠는가?

\(a = 4R/\sqrt3 = 0.3166\) nm. [111]: 몸 대각선 \(\sqrt3a = 0.5484\) nm 위에 원자 2개(양 끝 ½씩 + 몸 중심 1) → 3.65 nm⁻¹ \((= 1/2R)\). [110]: 면 대각선 \(\sqrt2a = 0.4478\) nm 위에 1개 → 2.23 nm⁻¹. 원자가 서로 닿는 [111]이 슬립 방향이다(BCC의 ⟨111⟩).

개념 확인 퀴즈

금속 원소가 대부분 FCC·BCC·HCP처럼 배위수가 큰 구조를 갖는 가장 근본적인 이유는?

  금속 원자는 모두 크기가 같아서금속 결합은 방향성이 없어, 이웃이 많을수록 에너지가 낮아지기 때문금속 결합은 방향성이 강해 사면체를 이루기 때문자유 전자가 원자 사이 틈을 메우기 때문
  
공유 결합은 결합각이 정해져 배위수가 4에 묶이지만, 금속 결합은 이온 심과 전자 바다 사이의 인력이라 방향을 가리지 않는다. 가능한 한 빽빽이(CN 8–12) 쌓는 것이 유리하다.

FCC와 HCP는 충진율(0.74)과 배위수(12)가 같다. 둘의 차이로 옳은 것은?

  원자 크기가 다르다HCP가 더 빽빽하다조밀 층의 적층 순서(ABC와 AB)가 달라 조밀면의 방향 수와 슬립계 수가 다르다FCC는 금속, HCP는 세라믹에만 있다
  
FCC는 {111} 네 방향의 조밀면에 슬립계 12개가 있어 연성이 좋고, HCP는 조밀면이 바닥면 하나뿐이라(c/a에 따라 다른 면이 보탬) 상온에서 연성이 낮은 경우가 많다.

양이온이 너무 작아 반지름 비가 팔면체의 임계값 0.414보다 작다. 무엇이 일어나는가?

  음이온이 서로 겹쳐 양이온에 닿는다음이온끼리 먼저 닿아 양이온이 음이온에 닿지 못하므로, 더 작은 배위(사면체)가 안정해진다양이온의 전하가 커진다배위수가 8로 늘어난다
  
음이온은 겹칠 수 없으므로 다면체 크기에 하한이 있다. 그보다 작은 양이온은 덜컹거리며 인력 이득을 잃는다.

무작위 방위의 다결정 구리 막대는 방향과 상관없이 영률이 같다. 그런데 압연한 구리판은 방향에 따라 영률이 다르다. 왜인가?

  압연하면 결정 구조가 FCC에서 BCC로 바뀌어서압연이 결정립 방위를 한쪽으로 쏠리게 만들어(집합 조직) 평균이 등방이 되지 않아서압연하면 비정질이 되어서결정립이 작아지면 영률이 커져서
  
결정립 하나하나는 이방성이다. 방위가 무작위면 평균이 등방이지만, 집합 조직이 생기면 특정 방향의 결정립이 많아져 그 방향의 성질이 드러난다.

3C-SiC와 4H-SiC에 대해 옳은 것은?

  화학식이 달라 다른 화합물이다하나는 결정, 하나는 비정질이다같은 Si–C 사면체 이중층을 다른 순서(ABC, ABCB)로 쌓은 폴리타입이며 띠틈이 다르다결합 종류가 하나는 이온, 하나는 공유 결합이다
  
최근접 이웃(사면체)은 같고 적층 순서만 다르다. 그런데도 띠틈이 2.36 eV와 3.26 eV로 크게 달라, 전력 소자는 4H를 쓴다.

File: materials-science/chapters/ceramics-glasses.html
세라믹과 유리 · 재료과학 · SciBook

Chapter 12

  세라믹과 유리

  식각 장비를 열어 보면 금속보다 세라믹이 더 많다. 웨이퍼를 붙잡는 정전척은 질화 알루미늄, 웨이퍼 둘레의 포커스 링은 탄화 규소, 플라스마를 들여다보는 창은 석영, 챔버 벽은 이트리아 코팅이다. 확산로의 관과 보트도 석영이다. 세라믹은 이온·공유 결합으로 묶여 있어 단단하고, 녹는점이 높고, 화학적으로 안정하며, 전기를 막는다. 대신 전위가 움직이지 못해 깨지기 쉽고 강도가 시편마다 들쭉날쭉하다. 그래서 녹여 부어 만들 수 없고, 가루를 눌러 굽는 소결로 모양을 만든다. 유리는 녹여서 만들지만 결정이 되지 않고 점점 끈적해지다가 굳는다. 그 끈적함의 온도 의존성이 유리를 불고 늘이고 서냉하는 모든 공정을 정한다. 아래 그림은 알루미나 가루 성형체를 굽는 모습이다. 입자 사이에 목이 자라고 기공이 줄며 성형체가 오그라든다. 오른쪽은 상대 밀도–시간 곡선이다.

  위아래로 끌어 소결 온도를 바꾼다

폴링 전기음성도 차이로 이온성 분율을 어림하고, 반지름 비와 결합의 공유성으로 Al₂O₃·ZrO₂·AlN·SiC·Si₃N₄·Y₂O₃의 결정 구조와 배위수를 설명한다.

  SiO₄ 사면체가 꼭짓점을 나누는 방식(섬·사슬·판·3차원 망목)과 O/Si 비를 잇고, 석영·크리스토발라이트 다형의 부피 변화가 석영 부품을 깨뜨리는 이유를 설명한다.

  망목 형성제·수식제와 다리·비다리 산소로 유리의 연속 무작위 망목을 그리고, NBO/T를 계산한다.

  비부피–온도 곡선에서 유리 전이와 가상 온도를 읽고, 냉각 속도가 \(T_g\)를 옮기는 이유를 구조 완화 시간 \(\tau = \eta/G\)로 설명한다.

  VFT 식 \(\log\eta = A + B/(T-T_0)\)으로 녹임·작업·연화·서냉·변형점을 계산하고, 성형·서냉·열 강화·화학 강화의 원리를 응력 분포로 설명한다.

  소결의 구동력(표면 에너지), 목 성장 식 \((x/r)^n = Bt/r^m\)과 헤링 크기 법칙, 치밀화와 결정립 성장의 경쟁, 기공률이 탄성률·강도에 미치는 영향을 계산한다.

  3점 굽힘 강도, 열충격 저항 \(\Delta T_c = \sigma_f(1-\nu)/E\alpha\), 지르코니아 변태 강화를 계산하고, 플라스마 장비·패키지 부품에 맞는 세라믹을 고른다.

세라믹의 결합과 결정 구조

  세라믹(ceramic)은 금속 원소와 비금속 원소(O·N·C·B …)가 이온 결합과 공유 결합을 섞어 이룬 무기 고체다. 산화물(Al₂O₃·ZrO₂·Y₂O₃·SiO₂), 질화물(AlN·Si₃N₄), 탄화물(SiC·B₄C)이 대표다. 2장에서 결합 에너지 곡선이 깊고 좁을수록 녹는점과 탄성률이 높다는 것을 보았다. 세라믹의 결합은 방향성이 있거나(공유) 같은 전하끼리 미는 힘이 커서(이온) 원자면이 미끄러지기 어렵다. 그래서 단단하고 녹는점이 높지만, 상온에서 전위가 거의 움직이지 않아 깨지기 쉽다. 결정 구조의 기초(반지름 비·배위수·NaCl·형석·페로브스카이트)는 2장에서 다뤘으니 여기서는 재료 선택에 필요한 것만 묶는다.

  이온성 분율

  두 원소의 전기음성도 차이가 클수록 결합 전자가 음이온 쪽으로 쏠려 이온 결합에 가까워진다. 폴링은 이것을 하나의 수로 나타냈다. 이 수를 이온성 분율(fraction of ionic character)이라 한다.

  $$\%\mathrm{IC} = \left\{1-\exp\!\left[-\tfrac14(\chi_A-\chi_B)^2\right]\right\}\times100$$\(\chi_A,\chi_B\)는 폴링 전기음성도. 차이가 1.7이면 이온성 약 50 %다. 이 식은 결합의 성격을 가늠하는 어림식이며 실제 전하 분포를 재는 값은 아니다.

양이온 쪽 원소의 전기음성도 1.61, 음이온 쪽 3.44이면 차이 \(\Delta\chi\) = , 이온성 분율은 다. 

곡선 위의 흰 원을 좌우로 끈다

MINI LAB세라믹들의 이온성 분율을 폴링 곡선 위에 놓았다. 산화물은 대체로 이온성이 우세하고(Y₂O₃·ZrO₂·MgO 약 70 %, Al₂O₃ 57 %, SiO₂ 45 %), 질화물·탄화물로 갈수록 공유성이 커진다(AlN 40 %, Si₃N₄ 28 %, SiC 10 %). 공유성이 클수록 배위수가 4(사면체)로 낮아지고 결합 방향이 고정되어 단단하고 열을 잘 전한다.
  
  대표 세라믹의 결정 구조

  이온 결정에서는 음이온(대개 O²⁻·N³⁻)이 조밀 쌓임 골격을 만들고 작은 양이온이 그 틈새 자리에 들어간다. 양이온이 음이온과 닿으면서 음이온끼리는 떨어지게 하는 가장 큰 배위수가 안정하다는 반지름 비 규칙이 출발점이다. 그러나 공유성이 커지면 결합 방향이 배위수를 정해, 반지름 비만으로는 맞지 않는 경우가 많다.

재료	구조	양이온 배위	\(r_\mathrm{C}/r_\mathrm{A}\)	특징	

MgO	암염(NaCl)	팔면체 6	0.51	반지름 비 규칙 그대로	

  α-Al₂O₃	커런덤: O²⁻ HCP, 팔면체 자리의 2/3에 Al³⁺	팔면체 6	0.38	규칙은 4를 예측하지만 실제 6 — 경계값	

  ZrO₂	단사(상온)→정방(1170 °C)→입방 형석(2370 °C)	7 / 8 / 8	0.51	Y₂O₃를 넣어 정방·입방을 상온까지 안정화	

  Y₂O₃	빅스바이트(C형 희토 산화물)	팔면체 6(일그러짐)	0.64	형석에서 산소 1/4을 뺀 구조	

  AlN	우르짜이트	사면체 4	—	공유성, 열전도도 170 W/(m·K)	

  SiC	다형: 3C(섬아연석)·4H·6H(육방)	사면체 4	—	거의 순수 공유, 쌓임 순서만 다른 수백 다형	

  Si₃N₄	α·β 육방, SiN₄ 사면체가 꼭짓점 공유	사면체 4	—	길쭉한 β 결정립이 얽혀 인성이 높다	

  SiO₂	석영·크리스토발라이트·유리(2절)	사면체 4	0.29	SiO₄ 사면체의 3차원 망목	

양이온은 이온성 결정에서 서로 멀어지려 하므로 음이온 다면체는 꼭짓점을 나누는 것을 좋아하고, 모서리·면을 나눌수록 양이온끼리 가까워져 불안정하다(폴링의 셋째 규칙). 전하가 크고 배위수가 작은 Si⁴⁺의 사면체가 꼭짓점으로만 이어지는 이유다. 또 전하 중성은 결정 전체가 아니라 국소적으로 맞아야 한다 — 산소 하나에 모이는 양이온 결합 세기의 합이 산소의 원자가 2와 같아야 한다(폴링의 둘째 규칙, 정전 원자가 규칙). Al₂O₃에서 Al³⁺ 하나가 산소 여섯에 3/6 = 1/2씩 나누어 주므로 산소 하나는 Al 넷과 이어진다.

폴링 전기음성도(Al 1.61, Si 1.90, C 2.55, N 3.04, O 3.44)로 Al₂O₃, AlN, SiC의 이온성 분율을 구하고 결합의 성격을 비교하라.

  풀이 보기
  전략 \(\%\mathrm{IC} = 100[1-e^{-(\Delta\chi)^2/4}]\)에 차이를 넣는다.

  풀이 Al₂O₃: \(\Delta\chi = 1.83\), \(1-e^{-0.837} = 0.567\). AlN: \(\Delta\chi = 1.43\), \(1-e^{-0.511} = 0.400\). SiC: \(\Delta\chi = 0.65\), \(1-e^{-0.106} = 0.100\).

  Al₂O₃ 56.7 %, AlN 40.0 %, SiC 10.0 %

  검토 알루미나는 이온성이 조금 우세해 Al³⁺가 팔면체 6배위에 들고, AlN과 SiC는 공유성이 커 sp³ 사면체 4배위가 된다. 공유 결합이 강하고 가벼운 원자로 된 AlN·SiC는 포논이 잘 퍼져 열전도도가 알루미나의 4–6배다(부록 A: 170·120 대 30 W/(m·K)).

규산염 사면체와 실리카

  지각의 90 % 이상, 유리·도자기·시멘트·석영 부품의 바탕은 규산염(silicate)이다. 기본 단위는 Si⁴⁺ 하나를 O²⁻ 넷이 둘러싼 SiO₄⁴⁻ 사면체다. Si–O 결합은 이온성 45 %·공유성 55 %쯤으로 매우 강하고(약 450 kJ/mol), 사면체는 꼭짓점의 산소를 이웃 사면체와 나누며 이어진다. 두 사면체가 나누는 산소를 다리 산소(bridging oxygen, BO), 한 사면체에만 붙은 산소를 비다리 산소(non-bridging oxygen, NBO)라 한다.

SiO₄ 사면체(왼쪽)와 꼭짓점 공유(오른쪽). 사면체 안의 O–Si–O 각은 109.5°로 단단히 고정되지만 두 사면체를 잇는 Si–O–Si 각은 넓은 범위에서 쉽게 휜다. 이 휘는 자유가 실리카를 결정이 아닌 유리로도 만들 수 있게 한다.
  
  사면체가 산소 몇 개를 나누느냐에 따라 구조가 섬에서 3차원 망목까지 달라지고, 화학식의 O/Si 비가 그것을 알려 준다. 나누는 꼭짓점이 많을수록 O/Si 비가 4에서 2로 내려가고 구조는 단단해진다.

섬(오르토규산염): 사면체가 홀로 있고 양이온이 사이를 채운다.
쌍(소로규산염): 꼭짓점 하나를 나눈다.
사슬·고리: 꼭짓점 둘을 나눈다.
판: 꼭짓점 셋을 나눠 2차원 층을 이룬다(점토의 바탕).
3차원 망목: 네 꼭짓점을 모두 나눈다. 모든 산소가 다리 산소다.

  나누는 꼭짓점 수가 늘면 O/Si 비가 4 → 3.5 → 3 → 2.5 → 2로 줄고 음전하가 사라진다. 사이를 채우는 양이온이 필요 없어지는 마지막 단계가 순수 실리카다.
  
  실리카 다형

  같은 SiO₂ 망목도 사면체를 잇는 방식에 따라 여러 결정이 된다(다형(polymorph)). 상압에서 상온의 안정상은 α-석영이고, 573 °C에서 사면체가 살짝 돌기만 하는 변위형 전이로 β-석영이 된다. 870 °C에서 트리디마이트, 1470 °C에서 β-크리스토발라이트로 바뀌는 전이는 Si–O 결합을 끊고 다시 잇는 재구성형이라 매우 느리다. 크리스토발라이트도 냉각하면 200–270 °C 근처에서 α형으로 변위형 전이를 하며 부피가 2–3 % 갑자기 준다. 녹는점은 1713 °C다.

흰 원을 좌우로 끌어 온도를 바꾼다

MINI LAB석영(결정)·크리스토발라이트·용융 실리카(유리)의 가열 팽창 곡선(개략적 대표 모양). 결정 다형은 변위형 전이 온도에서 길이가 계단처럼 뛰고, 유리는 0.55 ppm/K로 거의 늘지 않는다. 석영관 표면이 크리스토발라이트로 결정화하면(실투) 껍질과 유리 몸통의 변형 차이가 식을 때마다 껍질을 깨뜨린다.
  
  유리의 망목 구조

  1932년 자카리아센은 산화물이 유리가 되는 조건을 이렇게 정리했다. 양이온의 배위수가 작고(3–4), 산소는 양이온 둘 이하와 이어지며, 다면체는 꼭짓점만 나누고, 적어도 세 꼭짓점이 이웃과 이어져 3차원 망목을 이뤄야 한다. 이런 산화물(SiO₂·B₂O₃·GeO₂·P₂O₅)을 망목 형성제(network former)라 한다. 망목은 사면체 하나하나는 결정과 똑같지만(단거리 질서) Si–O–Si 각과 고리 크기가 제멋대로라 멀리 가면 규칙이 사라진다(장거리 질서 없음). 이런 구조를 연속 무작위 망목(continuous random network)이라 한다.

  Na₂O·CaO 같은 알칼리·알칼리 토류 산화물은 망목에 들어가며 다리 산소를 끊는다. 산화물 하나가 들여온 O²⁻가 다리 산소 하나를 비다리 산소 둘로 바꾸고, Na⁺는 그 옆 빈 자리에 앉는다. 이런 산화물을 망목 수식제(network modifier)라 한다. Al₂O₃처럼 혼자서는 유리를 못 만들지만 망목에 끼어드는 산화물은 중간 산화물이라 한다.

  $$\ce{{\equiv}Si-O-Si{\equiv} + Na2O -> 2\,{\equiv}Si-O^- + 2Na+}$$

  끊긴 정도를 사면체 하나당 비다리 산소 수 NBO/T로 나타낸다. 수식제 산화물 \(\mathrm{R_2O}\)·\(\mathrm{RO}\)의 몰수를 \(n_\mathrm{M}\), SiO₂ 몰수를 \(n_\mathrm{Si}\)라 하면 \(\mathrm{NBO/T} = 2n_\mathrm{M}/n_\mathrm{Si}\)다. 순수 실리카는 0, NBO/T가 1이면 사면체마다 평균 하나가 끊긴 셈이다. 망목이 끊길수록 흐르기 쉬워져 점도와 녹는 온도가 크게 내려가고, 대신 열팽창 계수가 커지고 화학적 내구성이 나빠진다. 소다석회 유리가 실리카보다 600 °C 넘게 낮은 온도에서 성형되는 이유다.

실리카 유리에 Na₂O를 조금씩 넣으면 같은 온도에서 점도는 어떻게 될까?

  Na⁺가 틈을 메워 더 끈적해진다다리 산소가 끊겨 크게 낮아진다망목은 그대로라 거의 같다

  Na₂O 하나가 다리 산소 하나를 끊는다. 흐름은 망목의 결합을 끊고 다시 잇는 일이므로 이미 끊긴 곳이 많을수록 쉽다. 시뮬레이터에서 Na⁺를 끌어 넣으며 망목 연결도가 떨어지는 것을 보라.

SIMULATOR결정 망목, 무작위 망목, 수식 이온

무질서(결합 회전 수) 
  보기망목고리 크기 색

수식 이온 비우기

넣은 Na₂O—

  다리 산소 비율—

  NBO/T—

  결합각 산포—

자카리아센의 2차원 그림처럼, 세 꼭짓점을 나누는 망목 형성 단위(파란 점)와 그 사이의 산소(빨강)로 된 판이다. 무질서 0은 육각 고리만 있는 결정이고, 결합 하나를 90° 돌리는 스톤–웨일스 회전을 무작위로 되풀이하고 원자 위치를 이완하면 5·6·7원 고리가 섞인 무작위 망목이 된다. 오른쪽 아래 작은 그림은 결합각 분포다. 해볼 것: ① 무질서를 0에서 올리며 결합 길이는 그대로인데 결합각 분포만 넓어지는 것(단거리 질서는 남고 장거리 질서가 사라짐)을 본다. ② Na₂O 꾸러미를 다리 산소 위에 떨어뜨려 비다리 산소 두 개(빈 원)와 Na⁺ 두 개가 생기는 것을 본다. ③ NBO/T가 0.7(소다석회 유리 수준)이 될 때까지 넣고 망목이 얼마나 성겨졌는지 본다.

창유리를 74SiO₂·16Na₂O·10CaO(몰 %)로 보자. (a) NBO/T를 구하라. (b) 사면체 하나가 평균 몇 개의 다리 산소를 갖는가? (c) 전체 산소 가운데 비다리 산소의 비율은?

  풀이 보기
  전략 수식제 산화물(Na₂O·CaO) 한 몰이 다리 산소 한 몰을 비다리 산소 두 몰로 바꾼다.

  풀이 (a) 수식제 26 mol → NBO 52 mol, \(\mathrm{NBO/T} = 52/74 = 0.703\). (b) \(4 - 0.703 = 3.30\). (c) 산소 전체 \(2(74)+16+10 = 174\) mol 중 NBO 52 mol → 29.9 %.

  (a) 0.703 (b) 다리 산소 약 3.3개 (c) 약 30 %

  검토 사면체 대부분이 아직 셋 이상의 이웃과 이어져 있어 3차원 망목은 유지된다. NBO/T가 2를 넘으면 사슬·고리가 되어 유리를 만들기 어려워진다. 실제 창유리에는 Al₂O₃·MgO가 조금 더 들어 내구성을 높인다.

석영 부품과 실투확산로·산화로의 관, 웨이퍼 보트, 식각기의 창과 링은 대부분 용융 석영(실리카 유리)이다. 열팽창 계수가 0.55 ppm/K라 상온에서 1100 °C까지 급하게 올려도 깨지지 않고, 금속 불순물이 ppm 이하로 적으며, 1000 °C 넘게 견딘다. 약점은 실투다. 표면의 Na·K 같은 알칼리 오염이 망목을 끊어 1000 °C 근처에서 표면부터 크리스토발라이트로 결정화하고, 식힐 때 200–270 °C의 α–β 전이로 껍질이 수축해 금이 가고 가루가 떨어진다. 그래서 석영 부품은 맨손으로 만지지 않고, HF로 씻은 뒤 굽고, 관을 고온에 두는 시간을 관리한다. 1200 °C가 넘는 공정에는 처짐이 적은 SiC 관과 보트를 쓴다. → ProcessBook · 열산화

유리의 구조와 유리 전이

  녹은 실리카를 식히면 1713 °C에서 크리스토발라이트로 결정화해야 마땅하다. 그러나 결정이 되려면 Si–O 결합을 끊고 사면체를 규칙대로 다시 이어야 하는데, 녹은 실리카는 꿀보다 수십억 배 끈적해 그럴 시간이 없다. 결정화 없이 녹는점 아래로 내려간 액체를 과냉 액체라 한다. 온도가 더 내려가면 원자 배열이 바뀌는 데 걸리는 시간이 실험 시간보다 길어지고, 그 순간 액체의 무질서한 구조가 그대로 얼어붙는다. 이것이 유리 전이(glass transition)이고, 얼어붙은 고체가 유리(glass)다.

  비부피(단위 질량의 부피)를 온도에 따라 그리면 차이가 분명하다. 결정은 녹는점 \(T_m\)에서 부피가 계단처럼 준다. 유리가 되는 액체는 \(T_m\)을 지나 매끈하게 줄다가, 어느 온도 구간에서 기울기가 액체의 값에서 고체의 값으로 꺾인다. 두 직선을 이어 만나는 점이 유리 전이 온도(glass transition temperature) \(T_g\)다. 꺾인 아래의 유리는 \(T_g\) 근처 액체의 구조를 지니고 있으므로, 그 구조에 해당하는 액체의 온도를 가상 온도(fictive temperature) \(T_f\)라 부른다.

  구조 완화 시간

  액체가 바뀐 온도에 맞춰 구조를 다시 짜는 데 걸리는 시간 \(\tau\)는 대략 점도를 전단 탄성률로 나눈 맥스웰 완화 시간이다. 냉각 속도 \(q\)로 식힐 때 구조는 \(T_f\)를 실제 온도 \(T\) 쪽으로 \(\tau\)의 빠르기로 쫓아간다.

  $$\tau \approx \frac{\eta(T)}{G_\infty},\qquad \frac{dT_f}{dt} = \frac{T - T_f}{\tau(T)}$$\(G_\infty\approx30\) GPa는 유리의 고주파 전단 탄성률. 온도가 수 K 내려가는 시간 \(\sim\!(\text{수 K})/q\)보다 \(\tau\)가 짧으면 평형 액체, 길면 구조가 얼어 \(T_f\)가 멈춘다. 둘째 식은 툴–나라야나스와미 모형을 가장 간단히 줄인 꼴이다.

점도가 10¹² Pa·s이면 \(\tau = 10^{12}/(3\times10^{10})\approx 30\) s다. 분 단위로 식히는 실험에서는 이 근처에서 구조가 얼어붙으므로 \(T_g\)를 흔히 "점도가 10¹²–10¹²·⁵ Pa·s인 온도"로 정의한다. 빨리 식히면 더 높은 온도(더 짧은 \(\tau\))에서 얼어 \(T_g\)가 올라가고 유리의 부피가 커진다(덜 조밀하다). 반대로 천천히 식히거나 \(T_g\) 바로 아래에 오래 두면 \(T_f\)가 내려가며 유리가 조금씩 조밀해진다(물리적 시효). 그래서 \(T_g\)는 물질 상수가 아니라 냉각 속도에 따라 수십 °C 움직이는 값이다.

소다석회 유리를 초당 0(로그, K/s) — 곧 로 식히면 구조가 얼어붙는 가상 온도는 \(T_f\) = , 그때 점도는 다.

같은 소다석회 유리를 1 K/s 대신 100 K/s로 빨리 식히면 유리 전이 온도는?

  낮아진다 — 빨리 식히면 더 차가워진다높아진다 — 구조가 더 일찍 얼어붙는다그대로 — \(T_g\)는 물질 상수다

  빨리 식히면 구조가 따라갈 시간이 짧아, \(\tau\)가 더 짧은(더 뜨거운) 온도에서 이미 얼어붙는다. 시뮬레이터에서 냉각 속도 핸들을 올려 \(T_g\)가 10배마다 약 25 °C 오르는지 보라.

SIMULATOR비부피–온도 곡선과 냉각 속도

오른쪽 막대의 흰 원을 끌어 냉각 속도를 바꾼다

▶ 다시 식히기
  비교 곡선(0.01·1·100 K/s)
  480 °C에서 멈춰 시효(냉각 중단)

냉각 속도—

  지금 온도 · \(T_f\)—

  \(T_g\)(얼어붙은 \(T_f\))—

  상온 밀도—

소다석회 유리의 VFT 점도(부록 A)로 \(\tau = \eta/G_\infty\)를 계산하고 \(dT_f/dt = (T-T_f)/\tau\)를 적분했다. 비부피는 \(v = v_0[1+\beta_g(T-25)+(\beta_l-\beta_g)(T_f-25)]\)(\(\beta_g = 27\), \(\beta_l = 80\) ppm/K, 대표값)이다. 점선은 결정화했다면의 개략 곡선이다. 해볼 것: ① 냉각 속도를 0.001 K/s에서 1000 K/s까지 바꾸며 꺾이는 온도와 상온 밀도를 비교한다. ② 시효를 켜고 480 °C에서 \(T_f\)가 천천히 내려오며 부피가 줄어드는 것을 본다(디스플레이 유리의 열 수축이 이것이다). ③ 꺾이는 곳의 점도가 늘 10¹¹–10¹³ Pa·s 근처인지 확인한다.

소다석회 유리의 점도가 \(\log_{10}\eta\,[\mathrm{Pa\,s}] = -4.083 + 6201.9/(T-122.95)\)(\(T\) °C)를 따른다. \(G_\infty = 30\) GPa로 보고 600 °C와 500 °C의 구조 완화 시간을 구하라. 10 K/min으로 식히는 실험에서 각 온도의 유리는 액체처럼 행동하는가, 고체처럼 행동하는가?

  풀이 보기
  전략 \(\eta\)를 구해 \(\tau = \eta/G_\infty\)와 실험 시간 규모(1 K 식는 데 6 s)를 비교한다.

  풀이 600 °C: \(\log\eta = -4.083 + 6201.9/477.05 = 8.918\), \(\eta = 8.3\times10^8\) Pa·s, \(\tau = 0.028\) s. 500 °C: \(\log\eta = -4.083 + 6201.9/377.05 = 12.366\), \(\eta = 2.3\times10^{12}\) Pa·s, \(\tau = 77\) s.

  600 °C: τ ≈ 0.03 s → 평형 액체 · 500 °C: τ ≈ 80 s → 구조가 얼어붙은 유리

  검토 100 °C 사이에 \(\tau\)가 3000배 가까이 변한다. VFT 식은 \(T_0\)에 다가갈수록 점도가 아레니우스보다 훨씬 빨리 커지므로 전이가 좁은 온도 구간에서 일어난다. 전이 구간이 500–550 °C라는 것은 이 유리의 서냉점(509 °C)과 맞는다.

점도–온도 관계와 유리 성형

  유리 공정은 모두 점도로 말한다. 녹여 거품을 빼고, 틀에 넣어 불거나 늘이고, 응력을 풀고, 식힌다 — 단계마다 알맞은 점도가 있고 그 점도를 주는 온도가 유리마다 다르다. 유리 액체의 점도는 단순한 아레니우스 꼴보다 저온에서 훨씬 가파르게 오르며, 다음의 VFT 식(Vogel–Fulcher–Tammann equation)이 넓은 범위를 잘 맞춘다.

  $$\log_{10}\eta = A + \frac{B}{T - T_0}$$\(\eta\)는 Pa·s(1 Pa·s = 10 P), \(T\)와 \(T_0\)는 °C(이 책의 자료표 관례). \(T_0\)는 점도가 발산하는 것처럼 보이는 가상의 온도로 \(T_g\)보다 수백 °C 낮다. \(T_0\to-273\) °C이면 아레니우스 식이 된다.

업계는 점도의 이정표를 다음처럼 부른다. 녹임 온도에서 원료가 녹고 거품이 빠지며, 작업점(working point)에서 불거나 누르는 성형을 한다. 작업점과 연화점(softening point) 사이가 작업 범위다. 연화점은 정해진 크기의 섬유가 제 무게로 늘어나기 시작하는 온도다. 서냉점(annealing point)에서는 내부 응력이 몇 분 안에 풀리고, 변형점(strain point) 아래에서는 응력이 몇 시간이 지나도 거의 풀리지 않아 사실상 탄성 고체다.

이정표	\(\log_{10}\eta\) [Pa·s]	소다석회 (°C)	붕규산 (°C)	용융 실리카 (°C)	

녹임	1	1343	1767	—	

  작업점	3	999	1248	(> 2000)	

  연화점	6.6	704	825	1585	

  서냉점	12	509	556	1042	

  변형점	13.5	476	512	990	

표의 온도는 부록 A의 VFT 계수(Mat.glassVFT)로 계산한 값이며, 코닝 유리의 실측 이정표와 10 °C 안에서 맞는다. 용융 실리카는 망목이 끊기지 않아 작업점이 2000 °C를 넘어 일반 성형로로는 닿지 않는다. 그래서 석영 부품은 산수소 불꽃으로 녹여 가공한다.

0 유리를 800로 데우면 \(\log_{10}\eta\) = , 곧 \(\eta\) = 다. 

소다석회 유리를 서냉점(509 °C)에서 50 °C 더 데우면 점도는 대략 얼마나 낮아질까?

  10 % 남짓2배쯤70배쯤(두 자릿수 가까이)100만 배쯤

  VFT 식에서 \(\log\eta\)가 12.0에서 10.1로 떨어진다(약 72배). 유리 공정의 온도 관리가 ±몇 °C 단위로 엄격한 이유다. 시뮬레이터에서 온도선을 끌어 확인하라.

SIMULATOR세 유리의 점도 곡선과 공정 온도 맞히기

위쪽 흰 원을 좌우로 끌어 온도를 바꾼다

—

  아레니우스 직선(비교)
  이 온도로 확인
  다음 과제

온도—

  소다석회—

  붕규산—

  용융 실리카—

  점수—

가로축은 온도, 세로축은 \(\log_{10}\eta\)[Pa·s]다. 가로 띠는 이정표(녹임 1, 작업 3, 연화 6.6, 서냉 12, 변형 13.5), 남색 띠는 작업 범위다. 과제는 공정 하나와 유리 하나를 준다 — 온도선을 그 공정에 맞는 점도에 놓고 확인을 누르면 ±15 °C 안이면 성공이다. 해볼 것: ① 같은 점도 10⁶·⁶에서 세 유리의 온도가 얼마나 다른지 본다. ② 아레니우스 직선을 켜서 저온으로 갈수록 VFT 곡선이 더 가파른 것(취약한 액체)을 본다. 실리카는 거의 직선에 가까운 강한 액체다. ③ 작업 범위의 폭(°C)이 넓은 유리가 손으로 불기 쉬운 "긴 유리"다.

소다석회 유리의 VFT 계수가 \(A = -4.083\), \(B = 6201.9\), \(T_0 = 122.95\) °C이다. (a) 800 °C의 점도를 구하라. (b) 작업점(\(10^3\) Pa·s)과 서냉점(\(10^{12}\) Pa·s)의 온도를 구하라.

  풀이 보기
  전략 (a)는 식에 바로 넣고, (b)는 \(T = T_0 + B/(\log\eta - A)\)로 거꾸로 푼다.

  풀이 (a) \(\log\eta = -4.083 + 6201.9/677.05 = -4.083 + 9.160 = 5.077\), \(\eta = 1.20\times10^5\) Pa·s. (b) 작업점 \(T = 122.95 + 6201.9/(3+4.083) = 122.95 + 875.6 = 998.6\) °C. 서냉점 \(T = 122.95 + 6201.9/16.083 = 122.95 + 385.6 = 508.6\) °C.

  (a) η ≈ 1.2×10⁵ Pa·s (b) 작업점 ≈ 999 °C, 서냉점 ≈ 509 °C

  검토 800 °C는 작업 범위(10³–10⁶·⁶) 한가운데라 유리를 구부리거나 늘일 수 있다. 서냉점과 작업점 사이 490 °C에서 점도가 아홉 자릿수 변한다.

성형과 서냉

원료(규사·소다회·석회석)를 녹여 균질한 액체로 만들고 기포를 뺀다.
작업 범위에서 모양을 만든다. 판유리는 녹은 주석 위에 띄워 펴는 플로트법, 병은 불어서, 관과 광섬유는 늘여서 만든다.
성형 중 표면과 속의 냉각 차이로 생긴 응력을 서냉점 근처에서 유지해 풀고, 변형점 아래까지 천천히 식힌다. 서냉하지 않은 유리는 작은 충격에도 깨진다.
강화 유리를 만들려면 연화점 가까이 다시 데운 뒤 표면에 공기를 불어 급랭한다.

  유리 공정의 온도–시간 이력. 단계마다 목표는 온도가 아니라 점도다.
  
  강화 유리

  유리는 표면의 미세 흠집에서 깨지므로(7장 그리피스), 표면에 압축 응력을 미리 걸어 두면 바깥 인장이 그 압축을 이긴 뒤에야 흠집이 열린다. 열 강화(thermal tempering)는 연화점 근처의 유리 표면을 급랭한다. 표면이 먼저 굳은 뒤 아직 뜨거운 속이 나중에 식으며 수축하므로, 속은 표면을 끌어당기고(표면 압축) 표면은 속을 붙든다(속 인장). 두께 방향 응력은 대략 포물선이다.

  $$\sigma(\xi) = -\sigma_s\,\frac{3\xi^2 - 1}{2},\qquad \xi = \frac{2z}{t}\in[-1,1]$$표면(\(\xi = \pm1\))은 \(-\sigma_s\)(압축), 가운데는 \(+\sigma_s/2\)(인장). 힘의 합이 0이 되려면 압축 층의 깊이가 두께의 21 %(\(\xi = \pm1/\sqrt3\))여야 한다.

화학 강화(chemical strengthening)는 유리를 녹은 KNO₃에 담가 표면의 Na⁺를 더 큰 K⁺로 바꾼다. 이온 반지름이 102 pm에서 138 pm으로 커져 표면이 끼인 꼴이 되므로 수십 µm 깊이에 수백 MPa의 압축이 생긴다. 스마트폰 커버 유리처럼 얇아 열 강화가 안 되는 유리를 강화하는 방법이다.

하중 화살표의 흰 원을 아래로 끌어 굽힘 응력을 건다

  유리서냉열 강화화학 강화

MINI LAB두께 방향 응력 분포(황동색: 잔류 응력, 남색 점선: 굽힘 응력, 굵은 선: 합). 굽힘은 아래 표면에 인장을 건다. 아래 표면의 합 응력이 흠집이 견디는 응력(50 MPa)을 넘으면 깨진다. 열 강화 유리는 깨질 때 속의 인장 에너지가 풀려 잘게 부서진다.

두께 6 mm 판유리를 표면 압축 응력 100 MPa로 열 강화했다(포물선 분포). (a) 가운데 인장 응력과 압축 층 깊이를 구하라. (b) 서냉 유리가 표면 인장 50 MPa에서 깨진다면 강화 유리는 굽힘 응력 얼마까지 견디는가?

  풀이 보기
  전략 포물선 분포 \(\sigma = -\sigma_s(3\xi^2-1)/2\)에서 \(\xi = 0\)과 \(\sigma = 0\)인 곳을 구한다. 굽힘 응력은 잔류 압축을 먼저 이겨야 한다.

  풀이 (a) 가운데 \(\sigma = +\sigma_s/2 = 50\) MPa. \(\sigma = 0\)인 \(\xi = 1/\sqrt3 = 0.577\), 깊이 \((1-0.577)\times3\) mm \(= 1.27\) mm. (b) 아래 표면 \(-100 + \sigma_b = 50\) → \(\sigma_b = 150\) MPa.

  (a) 가운데 인장 50 MPa, 압축 층 약 1.27 mm (b) 약 150 MPa (서냉 유리의 3배)

  검토 강화 유리는 표면을 자르거나 구멍을 내면 속의 인장층이 드러나 통째로 부서진다. 그래서 가공을 모두 마친 뒤 강화한다.

소결: 구동력과 치밀화

  알루미나는 2050 °C, 탄화 규소는 2700 °C 넘어서야 녹거나 분해된다. 녹여 붓기도 어렵고, 녹여 굳히면 결정립이 커지고 열응력으로 금이 간다. 그래서 세라믹 부품은 대개 가루를 틀에 눌러 모양을 만든 성형체(green body)를 녹는점의 0.6–0.8배 온도에서 굽는다. 가루 입자들이 녹지 않은 채 서로 붙고 기공이 빠져 단단한 덩어리가 되는 이 과정이 소결(sintering)이다.

  구동력은 표면 에너지

  가루는 부피에 비해 표면이 엄청나게 넓다. 소결은 고체–기체 표면(에너지 \(\gamma_s\))을 그보다 에너지가 낮은 결정립계(\(\gamma_\mathrm{gb}\approx0.3\)–\(0.5\,\gamma_s\))나 없는 상태로 바꾸며 자유 에너지를 낮춘다. 반지름 \(r\)인 구 가루 한 몰의 표면 에너지는 다음과 같다.

  $$\Delta G_\mathrm{surf}\approx\gamma_s\cdot\frac{3}{r}\cdot V_m,\qquad S = \frac{3}{\rho r}$$\(V_m\)은 몰 부피, \(S\)는 비표면적(m²/g, BET로 잰다). 굽은 표면 아래의 화학 퍼텐셜 차 \(\Delta\mu = \gamma_s\Omega\kappa\)(곡률 \(\kappa\), 원자 부피 \(\Omega\))가 원자를 볼록한 입자 표면에서 오목한 목으로 옮긴다.

표면 에너지 0.9인 알루미나(몰 부피 26.2 cm³/mol, 밀도 3.89 g/cm³) 가루의 반지름이 0.25이면 비표면적은 , 표면 에너지는 다. 화학 반응 엔탈피(수백 kJ/mol)에 비하면 아주 작아 높은 온도와 긴 시간이 필요하다.

성형체: 가루를 눌러 만든 덩어리. 입자들은 점으로 닿아 있고 부피의 40–50 %가 기공이다.
초기 단계: 접촉점에 목이 생겨 자란다.
중기 단계: 기공이 결정립 모서리를 따라 이어진 관이 되어 가늘어지며 밀도 대부분이 이 단계에 오른다.
말기 단계: 기공이 끊어져 고립되고 결정립 성장이 빨라진다. 남은 기공을 빼는 것이 가장 어렵다.

  소결의 단계. 같은 원자 이동이라도 원자가 어디서 와서 어디로 가느냐가 수축 여부를 정한다. 결정립계에서 원자를 가져와 목에 쌓아야 두 입자 중심이 다가온다.
  
  목 성장과 기구

  반지름 \(r\)인 두 구 사이의 목 반지름을 \(x\)라 하면 초기 단계의 목은 다음처럼 자란다. 원자가 움직이는 길(기구)에 따라 지수가 다르다.

  $$\left(\frac{x}{r}\right)^n = \frac{B(T)\,t}{r^m},\qquad \frac{\Delta L}{L_0}\approx\frac14\left(\frac{x}{r}\right)^2\ (\text{치밀화 기구})$$\(B(T)\propto D\gamma_s\Omega/kT\)는 확산 계수를 품은 아레니우스형 상수. 점성 흐름 \(n = 2, m = 1\), 증발–응축 \(3, 2\), 격자 확산 \(5, 3\), 결정립계 확산 \(6, 4\), 표면 확산 \(7, 4\)(Mat.neckModels). 수축 식은 중심 접근 \(h = x^2/4r\)에서 온다.

결정립계 확산이 소결을 이끈다. 가루 지름을 절반으로 줄이면 같은 목 비율 \(x/r\)에 이르는 시간은?

  절반1/41/16그대로 — 온도가 같으므로

  \(t\propto r^m\)이고 결정립계 확산은 \(m = 4\)이므로 \((1/2)^4 = 1/16\)이다. 고운 가루가 같은 온도에서 훨씬 빨리, 또는 더 낮은 온도에서 소결되는 이유다. 시뮬레이터에서 입자를 끌어 작게 하고 시간을 비교하라.

SIMULATOR두 입자의 목 성장

오른쪽 입자 가장자리의 흰 원을 끌어 입자 크기를 바꾼다

기구결정립계격자표면증발–응축점성 흐름

온도 
  
  처음부터

입자 반지름 r—

  시간—

  목 비율 x/r—

  수축 ΔL/L₀—

왼쪽은 두 입자의 단면, 오른쪽은 \(\log(x/r)\)–\(\log t\) 그림이다. 기울기 \(1/n\)이 기구를 알려 준다(실험에서 기구를 판별하는 방법). 상수 \(B\)는 기구마다 \(r = 1\) µm, 1400 °C에서 1분에 \(x/r = 0.1\)이 되도록 맞춘 예시값이며, 활성화 에너지는 모두 400 kJ/mol로 두었다. 해볼 것: ① 기구를 바꾸며 기울기와 수축 여부를 비교한다(표면 확산·증발–응축은 목만 굵어지고 수축하지 않는다). ② 입자를 반으로 줄이고 \(x/r = 0.2\)에 이르는 시간이 \(2^m\)배 짧아지는지 본다. ③ 온도를 100 °C 올리면 시간이 몇 배 줄어드는지 본다.

같은 정도로 소결하는 데 걸리는 시간이 입자 크기의 거듭제곱으로 늘어난다는 것을 헤링 크기 법칙(Herring scaling law)이라 한다. 기구가 바뀌지 않는 한 \(t_2/t_1 = (r_2/r_1)^m\)이다.

지름 1.0 가루가 10에 다 소결된다면, 지름 0.2 가루는 결정립계 확산(\(m = 4\))이면 , 격자 확산(\(m = 3\))이면 , 점성 흐름(\(m = 1\))이면 에 다 된다.

지름 1 µm 알루미나 가루가 1500 °C에서 10 h 만에 원하는 밀도에 이른다. 같은 온도에서 지름 0.2 µm 가루는 몇 시간이 걸리는가? (a) 결정립계 확산, (b) 격자 확산이 지배할 때.

  풀이 보기
  전략 \(t_2 = t_1(r_2/r_1)^m\).

  풀이 (a) \(10\times0.2^4 = 10\times1.6\times10^{-3} = 0.016\) h = 58 s. (b) \(10\times0.2^3 = 0.08\) h = 4.8 min.

  (a) 약 1분 (b) 약 5분

  검토 실제로는 고운 가루로 같은 시간을 쓰는 대신 온도를 낮춘다. 결정립 성장이 억제되어 강도가 높아진다. 다만 고운 가루는 서로 뭉쳐(응집) 성형체 밀도가 고르지 않고 뭉치 사이의 큰 기공이 늦게 빠지므로, 가루 처리(분산·조립)가 함께 중요하다.

치밀화와 결정립 성장의 경쟁

  말기 단계에서 기공은 결정립계에 붙어 있을 때만 빨리 빠진다. 결정립계가 원자를 공급하고 받는 빠른 길이기 때문이다. 기공은 동시에 결정립계를 붙잡아 결정립 성장을 늦춘다(제너 고정, 10장). 그러나 온도가 높아 결정립계가 너무 빨리 움직이면 기공을 떼어 놓고 달아난다. 결정립 안에 갇힌 기공은 가장 가까운 결정립계까지 확산 거리가 멀어 거의 빠지지 않는다. 1961년 코블은 알루미나에 MgO를 0.25 % 넣어 결정립계 이동도를 낮추자 기공이 끝까지 결정립계에 붙어 빠져 빛이 통하는 알루미나(루칼록스)를 얻었다. 고압 나트륨 램프의 발광관이 이렇게 만들어졌다.

결정립계 이동도를 높이면(첨가제 없음, 높은 온도) 최종 밀도는 어떻게 될까?

  더 높아진다 — 모든 것이 빨라지므로오히려 낮아진다 — 기공이 결정립 안에 갇힌다결정립 크기만 바뀌고 밀도는 같다

  결정립계가 기공을 떼어 놓고 달리면 기공이 결정립 안에 갇혀 빠지지 않는다. 시뮬레이터에서 이동도를 바꾸며 "갇힌 기공" 수와 최종 밀도를 비교하라.

SIMULATOR기공과 결정립계: 포츠 모형 말기 소결

조직 위를 끌면 기공을 칠한다

처음 기공률 
  결정립계 이동도 
  
  새 성형체

MCS—

  상대 밀도—

  평균 결정립 지름—

  계면 기공 · 갇힌 기공—

80×80 칸 포츠 모형(Mat.potts, pin 옵션)에서 검은 칸이 기공이다. 기공 칸은 움직이지 않고 결정립계를 붙잡는다. 매 걸음 결정립계에 닿은 기공은 높은 확률로, 결정립 안의 기공은 아주 낮은 확률로 사라진다(결정립계 확산과 격자 확산의 차이를 흉내 낸 규칙). 이동도는 결정립 번호를 바꾸는 시도를 받아들이는 비율(로그)이다. 오른쪽은 소결 경로(밀도–결정립 크기)다. 해볼 것: ① 이동도를 낮게(MgO 첨가) 두고 밀도가 0.99 넘게 오르는지 본다. ② 이동도를 최대로 하고 결정립이 빨리 커지며 기공이 갇혀 밀도가 멈추는 것을 본다. ③ 조직 위에 기공을 칠해 결정립계가 기공 줄에 걸려 멈추는 모습을 본다.

기공을 끝까지 빼기 어려운 재료에는 압력을 더한다. 흑연 틀에 가루를 넣고 위아래로 누르며 굽는 열간 가압, 아르곤 기체로 사방에서 100–200 MPa를 거는 열간 등방압 가압(HIP)이 구동력을 수십 배 키운다. Si₃N₄·AlN처럼 공유성이 강해 확산이 느린 재료는 Y₂O₃·Al₂O₃ 같은 첨가제를 넣어 고온에서 소량의 액상을 만든다. 액상이 입자를 적시고 모세관력으로 당기며, 원자는 액상을 통해 녹았다 석출하며 빨리 옮겨 간다. 이것이 액상 소결(liquid-phase sintering)이다. 대신 결정립계에 남은 유리상이 고온 강도와 열전도도를 깎는다.

  기공률과 성질

  남은 기공은 하중을 받지 못하는 빈 곳이자 균열의 씨앗이다. 탄성률과 강도는 기공률 \(P\)(부피 분율)에 따라 다음처럼 준다.

  $$E = E_0(1 - 1.9P + 0.9P^2),\qquad \sigma_f = \sigma_0\,e^{-nP}$$첫 식은 맥켄지의 닫힌 기공 모형(\(P\lesssim0.5\)), 둘째는 라이시크위츠의 실험식(\(n\) 4–7, 보통 6). 기공 10 %면 탄성률은 약 18 %, 강도는 약 45 % 준다.

곡선 위의 흰 원을 좌우로 끌어 기공률을 바꾼다

  강도 지수 n 

  MINI LAB99.5 % 알루미나(\(E_0 = 380\) GPa, \(\sigma_0 = 330\) MPa)의 탄성률(남색)과 굽힘 강도(황동색)의 기공률 의존. 강도가 탄성률보다 훨씬 빨리 떨어진다 — 기공은 단면을 줄일 뿐 아니라 응력을 모으고 그 자체가 결함이기 때문이다.

완전 치밀한 알루미나의 영률이 380 GPa, 굽힘 강도가 330 MPa이다. 기공률 5 %인 소결체의 영률과 강도(\(n = 6\))를 구하라.

  풀이 보기
  전략 맥켄지 식과 지수식에 \(P = 0.05\)를 넣는다.

  풀이 \(E = 380(1 - 0.095 + 0.00225) = 380\times0.907 = 345\) GPa. \(\sigma_f = 330\,e^{-0.30} = 330\times0.741 = 244\) MPa.

  E ≈ 345 GPa (−9 %), σf ≈ 244 MPa (−26 %)

  검토 상대 밀도 95 %는 소결체로는 나쁘지 않지만 강도는 4분의 1이 깎였다. 반도체 장비 부품용 알루미나는 99.5 % 이상 순도와 99 % 이상 밀도를 요구하는데, 기공이 강도뿐 아니라 플라스마에 깎이는 자리와 입자 발생원이 되기 때문이다.

세라믹의 취성·강도 분포·열충격

  세라믹이 깨지기 쉬운 이유는 두 가지다. 첫째, 전위가 움직이지 못한다. 이온 결정에서 원자면이 반 칸 미끄러지면 같은 전하끼리 마주 보게 되어 큰 에너지가 들고, 공유 결정은 방향성 결합을 끊어야 하므로 파이얼스 응력이 매우 높다. 균열 끝이 소성 변형으로 무뎌지지 못하니 파괴 인성이 금속의 10분의 1(1–7 MPa√m)이다. 둘째, 가루에서 만들었으므로 기공·응집체·이물·가공 흠집 같은 결함이 크기 분포를 갖고 흩어져 있다. 강도는 가장 나쁜 결함이 정하므로(\(\sigma_f = K_\mathrm{IC}/Y\sqrt{\pi a}\)) 시편마다 다르고, 큰 부품일수록 큰 결함을 품을 확률이 높아 약하다. 이것이 7장의 와이블 통계다. 세라믹의 와이블 계수는 5–15로 금속(수십 이상)보다 작다. 반면 압축에서는 균열이 닫히므로 압축 강도가 인장 강도의 10배쯤 된다.

  굽힘 강도

  세라믹은 인장 시험편을 물리기 어렵고 물린 곳에서 깨지므로 강도를 막대의 굽힘으로 잰다. 두 지지점 사이 가운데를 누르는 3점 굽힘 시험에서 아래 면 한가운데의 최대 인장 응력이 굽힘 강도(flexural strength, modulus of rupture)다.

  $$\sigma_\mathrm{fs} = \frac{3F_fL}{2bd^2}\ (\text{직사각 단면}),\qquad \sigma_\mathrm{fs} = \frac{F_fL}{\pi R^3}\ (\text{원형 단면})$$\(F_f\)는 파괴 하중, \(L\)은 지지점 간격, \(b\)·\(d\)는 폭과 높이, \(R\)은 반지름. 최대 응력이 가운데 선 하나에만 걸리므로 응력을 받는 부피가 작아 4점 굽힘이나 인장보다 높은 값이 나온다.

가운데 하중 화살표의 흰 원을 아래로 끈다

  재료Al₂O₃Si₃N₄석영 유리

새 시편

  MINI LAB4 mm × 3 mm 막대, 지지점 간격 30 mm의 3점 굽힘. 시편마다 자료표 강도를 축척으로 하는 와이블 분포(\(m = 10\))에서 강도를 뽑아 두었다. 하중을 올려 깨뜨리고 새 시편으로 되풀이하면 같은 재료도 파괴 하중이 ±20 % 넘게 흩어진다.
  
  열충격

  뜨거운 세라믹을 찬물에 담그면 표면이 순간 식으며 수축하려 하지만 아직 뜨거운 속이 붙잡아, 표면에 인장 응력 \(\sigma = E\alpha\Delta T/(1-\nu)\)이 생긴다(5장 열응력). 이 응력이 강도를 넘는 온도 차가 견딜 수 있는 급랭의 한계, 열충격 저항(thermal shock resistance)이다.

  $$\Delta T_c = \frac{\sigma_f(1-\nu)}{E\alpha},\qquad R' = k\,\Delta T_c$$첫 식은 표면 열전달이 아주 빠른 급랭(물 담금)의 한계 온도 차. 열전달이 느리면 속까지 열이 퍼질 시간이 있어 열전도도 \(k\)가 큰 재료가 유리하므로 \(R'\)[W/m]로 비교한다.

300 °C로 데운 막대를 상온의 물에 담근다. 깨지지 않는 것은?

  알루미나이트리아소다석회 유리용융 실리카

  용융 실리카는 강도가 낮지만 열팽창 계수가 0.55 ppm/K로 아주 작아 \(\Delta T_c\)가 2000 K를 넘는다. 알루미나는 약 90 K, 이트리아·소다석회는 85–90 K다. 미니 실험에서 급랭 온도 차를 끌어 확인하라.

빨간 선의 흰 원을 위아래로 끌어 급랭 온도 차를 바꾼다

  지표ΔTc (급랭)R′ = kΔTc (완만)

MINI LAB부록 A 자료표로 계산한 열충격 저항(로그 막대). 급랭 온도 차보다 \(\Delta T_c\)가 작은 재료는 표면에 금이 간다(빨강). 완만한 가열·냉각에서는 열을 잘 전하는 AlN·SiC가 앞서고, 지르코니아는 강도가 높아도 열전도도가 낮아 뒤로 처진다.

(a) 폭 4 mm, 높이 3 mm, 지지점 간격 40 mm인 질화 규소 막대가 3점 굽힘 하중 300 N에서 깨졌다. 굽힘 강도는? (b) 자료표 값(\(E = 304\) GPa, \(\nu = 0.27\), \(\alpha = 3.3\) ppm/K, \(\sigma_f = 700\) MPa)으로 질화 규소의 급랭 한계 온도 차를 구하고 알루미나(\(\sigma_f = 330\) MPa, \(E = 380\) GPa, \(\nu = 0.22\), \(\alpha = 7.4\) ppm/K)와 비교하라.

  풀이 보기
  전략 (a) \(\sigma = 3FL/2bd^2\). (b) \(\Delta T_c = \sigma_f(1-\nu)/E\alpha\), 단위를 Pa와 1/K로 맞춘다.

  풀이 (a) \(\sigma = 3(300)(0.040)/[2(0.004)(0.003)^2] = 36/7.2\times10^{-8} = 5.00\times10^8\) Pa. (b) Si₃N₄: \(700(0.73)/(304\times10^3\times3.3\times10^{-6}) = 511/1.003 = 509\) K. Al₂O₃: \(330(0.78)/(380\times10^3\times7.4\times10^{-6}) = 257.4/2.812 = 91.5\) K.

  (a) 500 MPa (b) Si₃N₄ ≈ 510 K, Al₂O₃ ≈ 92 K — 약 5.6배

  검토 질화 규소가 금속 용탕 부품·베어링·터보차저 로터에 쓰이는 이유다. 강도가 두 배, 열팽창은 절반, 탄성률은 조금 낮아 세 요인이 모두 유리하다.

변태 강화 지르코니아

  순수 ZrO₂는 1170 °C 아래에서 정방정이 단사정으로 바뀌며 부피가 4–5 % 늘어 소결체가 식다가 산산이 깨진다. Y₂O₃를 3 mol % 넣으면(3Y-TZP) 고운 정방정 결정립이 상온에서도 준안정하게 남는다. 이 준안정 정방정이 균열을 만나면 놀라운 일이 일어난다. 이것이 변태 강화(transformation toughening)다.

3Y-TZP: 고운 정방정 결정립이 기지에 준안정하게 남아 있다.
균열이 다가오면 균열 끝의 큰 인장 응력장이 퍼진다.
응력이 정방정 → 단사정 변태를 일으킨다(마르텐사이트형). 변태한 결정립은 부피가 4 %쯤 늘고 비틀린다.
균열 둘레 변태 영역의 팽창이 균열 면을 눌러 닫아, 균열을 더 열려면 더 큰 \(K\)가 필요하다. 균열이 자랄수록 영역이 넓어져 인성이 오르는 R 곡선이 된다.

  변태 강화. 정방정 지르코니아의 파괴 인성은 7–10 MPa√m로 알루미나의 두 배가 넘는다. 알루미나에 지르코니아 입자를 섞은 ZTA도 같은 원리다.
  
  변태 영역이 균열 끝을 가리는 정도는 맥미킹–에번스 식으로 어림한다.

  $$\Delta K_T\approx0.22\,\frac{E\,\varepsilon^T V_f\sqrt h}{1-\nu}$$\(\varepsilon^T\)는 변태 부피 변형(약 0.04), \(V_f\)는 변태하는 정방정의 부피 분율, \(h\)는 변태 영역의 반폭.

영률 205 GPa, 푸아송 비 0.31인 지르코니아에서 정방정 0.30(부피 분율)이 부피 변형 0.040로 변태하고 영역 반폭이 5.0이면 인성 증가는 \(\Delta K_T\) = , 기지 인성 3 MPa√m에 더하면 다.

변태 말고도 세라믹을 질기게 만드는 길이 있다. 길쭉한 β-Si₃N₄ 결정립이나 SiC 휘스커·섬유는 균열을 비껴가게 하고(균열 편향), 균열 뒤에서 두 면을 잇는 다리가 되어(균열 가교) 끌려 나오며 에너지를 소모한다. 다만 3Y-TZP는 100–300 °C 수증기 속에서 표면부터 저절로 단사정으로 바뀌는 저온 열화를 겪으므로 습한 고온 환경에서는 조심해야 한다.

구조·기능 세라믹과 반도체 장비

  지금까지의 성질을 재료별로 묶어 보자. 아래 표는 부록 A 자료표(Mat.db)의 상온 대표값이다. 같은 이름의 세라믹도 순도·첨가제·소결 방법에 따라 값이 크게 다르므로(특히 AlN의 열전도도는 산소 불순물과 결정립계 상에 따라 80–230 W/(m·K)) 설계에는 공급사 자료를 쓴다.

재료	ρ (g/cm³)	E (GPa)	σf (MPa)	KIC	α (ppm/K)	k (W/m·K)	εr	ΔTc (K)	

Al₂O₃ (99.5 %)	3.89	380	330	4.2	7.4	30	9.8	92	

  AlN	3.26	330	300	3.0	4.5	170	8.8	154	

  SiC (소결)	3.21	410	450	3.5	4.0	120	9.7	236	

  Si₃N₄ (소결)	3.30	304	700	5.0	3.3	30	7.5	509	

  ZrO₂ (3Y-TZP)	6.05	205	1000	7.0	10.3	2.7	25	327	

  Y₂O₃	5.01	175	180	1.5	8.1	13	12	89	

  용융 실리카	2.20	73	104	0.79	0.55	1.38	3.9	2150	

쓰임으로 나누면 구조 세라믹(Si₃N₄ 베어링, SiC 노즐·열교환기, ZrO₂ 절삭 공구·치아, Al₂O₃ 내마모 부품)은 강도·인성·내마모·내열을, 기능 세라믹(AlN 방열 기판, Al₂O₃ 패키지, BaTiO₃ 커패시터, PZT 압전체, Y₂O₃ 투명 세라믹, 석영 광학 부품)은 전기·열·광학 성질을 쓴다. 반도체 장비는 둘을 한꺼번에 요구한다. 진공 속 수백 °C에서 할로젠 플라스마를 맞으며, 금속 오염과 입자를 내지 않고, 전기적으로는 절연이거나 정해진 저항을 가져야 한다.

  정전척

  정전척(electrostatic chuck, ESC)은 웨이퍼를 진공 속에서 전기력으로 붙잡는다. 세라믹 판 속에 전극을 묻고 전압을 걸면 웨이퍼에 반대 전하가 유도되어 끌린다. 웨이퍼 뒤에 헬륨을 1–2 kPa 흘려 열을 빼므로, 붙잡는 압력이 그보다 충분히 커야 웨이퍼가 뜨지 않는다.

정전척의 두 방식. 쿨롱형은 전극과 웨이퍼 사이 전체(유전층 + 접촉 틈 \(g\))에 전기장이 걸린다. 존슨–라벡형은 조금 전도성인 유전층을 통해 전하가 표면까지 새어 나와, 전압 대부분이 표면 거칠기로 생긴 µm 틈에 걸리므로 같은 전압에서 힘이 훨씬 크다.
  
  존슨–라벡 방식은 1923년 두 덴마크 공학자가 반도체성 돌판과 금속 사이에서 발견한 큰 인력에서 이름을 땄다(존슨–라벡 효과(Johnsen–Rahbek effect)). 저항률이 너무 높으면 쿨롱형이 되고, 너무 낮으면 누설 전류가 웨이퍼 소자를 해친다. 그래서 AlN이나 Al₂O₃에 TiO₂·Cr₂O₃ 같은 첨가제를 넣어 공정 온도에서 \(10^9\)–\(10^{11}\) Ω·m가 되게 맞춘다. 저항률이 온도에 따라 지수적으로 변하므로(이온·호핑 전도) 정전척은 쓰는 온도 범위가 정해져 있다. AlN을 고르는 가장 큰 이유는 열전도도다 — 플라스마가 웨이퍼에 쏟는 수 W/cm²의 열을 냉각판으로 빼내야 한다.

쿨롱형 정전척의 유전층이 \(\varepsilon_r\) = 9.8, 두께 300이고 웨이퍼와의 틈이 1.0일 때 2000를 걸면 붙잡는 압력은 다. 헬륨 후면 압력 1.3 kPa(10 Torr)의 배다.

(a) 두께 300 µm, \(\varepsilon_r = 9.8\)인 알루미나 쿨롱형 척에 2000 V를 건다. 접촉 틈이 1 µm이면 붙잡는 압력은? (b) 존슨–라벡형 AlN 척에 500 V를 걸었더니 전압의 절반이 평균 3 µm의 틈에 걸렸다. 압력은?

  풀이 보기
  전략 틈의 전기장 \(E_g\)를 구해 맥스웰 응력 \(P = \tfrac12\varepsilon_0E_g^2\)을 쓴다.

  풀이 (a) \(E_g = 2000/(1\times10^{-6} + 300\times10^{-6}/9.8) = 2000/3.16\times10^{-5} = 6.33\times10^7\) V/m, \(P = \tfrac12(8.854\times10^{-12})(6.33\times10^7)^2 = 1.77\times10^4\) Pa. (b) \(E_g = 250/(3\times10^{-6}) = 8.33\times10^7\) V/m, \(P = 3.07\times10^4\) Pa.

  (a) 약 17.7 kPa (b) 약 30.7 kPa — 1/4 전압으로 1.7배

  검토 둘 다 헬륨 압력(1–2 kPa)의 10배를 넘는다. 존슨–라벡형은 전압이 낮아 유전층의 절연 파괴와 아크 위험이 적지만, 전압을 꺼도 표면 전하가 빠지는 데 시간이 걸려(\(\tau = \varepsilon\rho\)) 웨이퍼를 들어 올릴 때 튀거나 깨질 수 있어 역전압을 잠깐 걸어 놓는다.

정전척과 포커스 링식각·증착 장비의 정전척은 AlN이나 Al₂O₃ 원판 속에 텅스텐·몰리브데넘 전극과 히터를 함께 묻어 동시 소결한다(세라믹과 금속의 열팽창이 가까워야 휘거나 금이 가지 않는다). 표면에는 헬륨이 흐르는 홈과 접촉 면적을 줄이는 돌기(메사)를 가공한다. 웨이퍼 둘레의 포커스 링은 웨이퍼와 같은 실리콘이나 그보다 오래가는 CVD SiC로 만들어 가장자리에서 시스가 꺾이지 않게 하는데, 이온에 깎여 높이가 줄면 가장자리 식각 형상이 기울어 정기적으로 바꾼다. → EtchBook · 반응기: 배럴에서 ICP까지

플라스마 내식 코팅

  불소·염소 플라스마는 세라믹 표면을 화학적으로 바꾸고 이온이 그것을 깎아 낸다. 무엇이 남느냐는 생성물의 휘발성이 정한다. SiO₂·Si·SiC는 SiF₄(끓는점 −86 °C)로 날아가 빨리 깎인다. Al₂O₃는 AlF₃가 표면을 덮어 버티지만, 그 불화막이 이온에 맞아 떨어지며 입자가 되고 알루미늄 오염을 남긴다. Y₂O₃는 YF₃·YOF가 휘발성이 거의 없고 단단히 붙어 있으며 Y–O 결합이 강해(이온성 71 %) 깎이는 속도가 알루미나의 수분의 1–10분의 1이다. 그래서 챔버 벽·라이너·샤워헤드·창에 Y₂O₃를 플라스마 용사나 에어로졸 증착으로 수십–수백 µm 코팅한다. 용사 코팅은 기공과 미세 균열이 많아 그 틈이 깎임과 입자의 시작점이 되므로, 치밀한 코팅이나 YOF·YAG(Y₃Al₅O₁₂) 같은 대안도 쓴다.

  챔버 부품이 내는 입자수율을 떨어뜨리는 입자의 상당수가 장비 부품에서 온다. 벽에 쌓인 반응 생성물이 열 순환으로 갈라져 떨어지고, 내식 코팅의 기공 자리가 먼저 깎여 알갱이가 빠지며, 정전척·포커스 링이 닳아 조각을 낸다. 재료 쪽 대책은 치밀한 소결체·코팅(기공률을 낮춘다), 열팽창이 받침과 맞는 코팅, 휘발하지 않는 불화물을 만드는 조성(Y₂O₃·YOF), 그리고 정기적인 시즈닝과 습식 세정이다. → EtchBook · 재료별 식각 화학, YieldBook · 결함의 종류와 치명성

SIMULATOR플라스마 장비 부품에 세라믹 고르기

그림에서 부품을 눌러 고른다

—

  재료Al₂O₃AlNSiCSi₃N₄ZrO₂Y₂O₃석영Si

이 재료로 장착
  처음부터

장착한 부품—

  점수—

  판정—

게임형 과제: 유도 결합 플라스마(ICP) 식각 챔버와 확산로의 부품 일곱 개에 재료를 하나씩 고른다. 부품을 누르면 요구 조건이 뜨고, 재료를 고르면 그림 오른쪽에 조건별 통과 여부(부록 A 자료표 값으로 판정)가 나온다. 가장 알맞으면 2점, 쓸 수는 있으면 1점이다. 만점은 14점. 해볼 것: ① 정전척에서 AlN과 Al₂O₃를 비교한다(열전도도 차이). ② 라이너에 석영을 고르면 왜 안 되는지 읽는다. ③ 같은 재료(예: SiC)가 어떤 부품에는 최선이고 어떤 부품에는 쓸 수 없는 이유를 찾는다.

세라믹 패키지

다층 세라믹 패키지. 알루미나 생 시트(가루 + 바인더로 만든 얇은 판)에 구멍을 뚫고 W 페이스트를 채워 쌓은 뒤 한 번에 소결한다. 기밀 봉합이 되고 열팽창(7.4 ppm/K)이 유기 기판(14–17 ppm/K)보다 실리콘(2.6)에 가깝다. 은·구리 배선을 쓰려면 유리–세라믹을 900 °C 안팎에서 굽는 LTCC를 쓴다.
  
  세라믹 패키지와 방열 기판군용·우주·고신뢰 IC, 이미지 센서, 레이저 다이오드, 전력 모듈은 지금도 세라믹 패키지를 쓴다. 습기와 가스를 막는 기밀성, 고온 안정성, 실리콘과 가까운 열팽창 때문이다. 전력 반도체(SiC·GaN) 모듈은 열을 빨리 빼야 하므로 알루미나 대신 AlN이나 강도가 높은 Si₃N₄ 기판에 구리판을 붙인 DBC·AMB 기판을 쓴다. Si₃N₄는 열전도도가 AlN보다 낮지만 파괴 인성이 높아 열 순환에서 구리판 아래가 덜 깨진다. → PackagingBook · 기판과 패키지 형태

핵심 정리

결합과 구조: 이온성 분율 \(100[1-e^{-(\Delta\chi)^2/4}]\) — 산화물은 이온성(57–71 %), 질화물·탄화물은 공유성(SiC 10 %). 이온성은 반지름 비, 공유성은 결합 방향이 배위수를 정한다(Al₂O₃·Y₂O₃ 6, ZrO₂ 7–8, AlN·SiC·Si₃N₄·SiO₂ 4).

  규산염과 실리카: SiO₄ 사면체가 꼭짓점을 나누는 수로 O/Si 4 → 2(섬·쌍·사슬·판·망목). 석영(573 °C)·크리스토발라이트(200–270 °C)의 변위형 전이는 부피가 뛰어 결정화한 석영 부품을 깨뜨린다.

  유리 망목: 망목 형성제(SiO₂·B₂O₃)의 연속 무작위 망목에 수식제(Na₂O·CaO)가 다리 산소를 끊는다. \(\mathrm{NBO/T} = 2n_\mathrm{M}/n_\mathrm{Si}\). 끊길수록 점도·가공 온도가 내려가고 열팽창이 커진다.

  유리 전이: 구조 완화 시간 \(\tau = \eta/G_\infty\)가 냉각 시간 규모를 넘을 때 구조가 얼어붙는다(\(\eta\approx10^{12}\) Pa·s). 냉각이 10배 빠르면 \(T_g\)는 약 25 °C 오르고 유리는 덜 조밀하다. 시효는 \(T_f\)를 낮춘다.

  점도와 성형: VFT \(\log\eta = A + B/(T-T_0)\). 녹임 10, 작업 10³, 연화 10⁶·⁶, 서냉 10¹², 변형 10¹³·⁵ Pa·s. 서냉으로 응력을 풀고, 열 강화(포물선, 표면 \(-\sigma_s\), 가운데 \(+\sigma_s/2\))나 화학 강화(K⁺ 교환)로 표면에 압축을 건다.

  소결: 구동력은 표면 에너지 \(3\gamma_sV_m/r\). 목 성장 \((x/r)^n = Bt/r^m\), 헤링 \(t\propto r^m\)(결정립계 \(m = 4\)), 치밀화는 결정립계·격자 확산이 이끈다. 결정립계가 기공을 떼어 놓으면 기공이 갇힌다 — 이동도를 낮추는 첨가제(MgO), 가압, 액상 소결. \(E = E_0(1-1.9P+0.9P^2)\), \(\sigma = \sigma_0e^{-nP}\).

  기계적 성질과 선택: 굽힘 강도 \(3FL/2bd^2\), 와이블 \(m\) 5–15, 열충격 \(\Delta T_c = \sigma_f(1-\nu)/E\alpha\)(용융 실리카 > Si₃N₄ > ZrO₂ > SiC > AlN > Al₂O₃), 변태 강화 ZrO₂. 정전척 AlN(열전도·존슨–라벡), 포커스 링 Si·SiC, 창 석영·Al₂O₃, 내식 코팅 Y₂O₃, 패키지 Al₂O₃·AlN.

연습문제

  자료는 문제에 주어진 값이나 부록 A 자료표 값을 쓴다. 폴링 전기음성도: O 3.44, N 3.04, C 2.55, Si 1.90, Al 1.61, Mg 1.31, Zr 1.33, Y 1.22, Na 0.93. 점도는 Pa·s, 온도는 문제에 적힌 단위로 답한다. 답이 ±1–2 % 이내면 정답이다.

ZrO₂의 Zr–O 결합의 이온성 분율을 구하라.

\(\Delta\chi = 3.44 - 1.33 = 2.11\), \((\Delta\chi)^2/4 = 1.113\), \(\%\mathrm{IC} = 100(1-e^{-1.113}) = 67.1\) %.

Mg²⁺(72 pm)와 O²⁻(140 pm)의 반지름 비를 구하고, 반지름 비 규칙이 예측하는 Mg²⁺의 배위수를 답하라.

\(72/140 = 0.514\). 0.414와 0.732 사이이므로 팔면체 6배위 — 실제 MgO는 암염 구조다.

화학식 단위의 O/Si 비가 2.5인 규산염 구조는?

섬(SiO₄⁴⁻)사슬((SiO₃)ₙ²ⁿ⁻)판((Si₂O₅)ₙ²ⁿ⁻)3차원 망목(SiO₂)

  사면체마다 꼭짓점 셋을 나누면 산소는 \(1 + 3\times\tfrac12 = 2.5\)개다. 고령토·운모 같은 층상 규산염이다.

20Na₂O·80SiO₂(몰 %) 유리의 NBO/T와, 전체 산소 가운데 비다리 산소의 비율(%)을 구하라.

Na₂O 20 mol이 다리 산소 20 mol을 비다리 산소 40 mol로 바꾼다. \(\mathrm{NBO/T} = 40/80 = 0.5\). 산소 전체 \(160 + 20 = 180\) mol 중 40 mol → 22.2 %.

소다석회 유리(\(A = -4.0827\), \(B = 6201.88\), \(T_0 = 122.95\) °C)의 700 °C 점도를 \(\log_{10}\eta\)[Pa·s]로 구하라.

\(\log\eta = -4.0827 + 6201.88/577.05 = -4.0827 + 10.748 = 6.665\). 연화점(6.6)과 거의 같다 — 소다석회의 연화점은 약 704 °C다.

붕규산 유리의 VFT 계수가 \(A = -3.6123\), \(B = 7927.27\), \(T_0 = 48.64\) °C이다. 작업점(\(\eta = 10^3\) Pa·s)의 온도를 구하라.

\(T = T_0 + B/(\log\eta - A) = 48.64 + 7927.27/6.6123 = 48.64 + 1198.9 = 1247.5\) °C. 소다석회(999 °C)보다 250 °C 높아 성형이 어렵지만 열팽창이 3.3 ppm/K로 작아 실험 기구에 쓴다.

변형점(\(\eta = 10^{13.5}\) Pa·s)에서 유리의 맥스웰 완화 시간 \(\tau = \eta/G\)를 구하라(\(G = 30\) GPa). 서냉점(\(10^{12}\))과 비교하면?

\(10^{13.5} = 3.16\times10^{13}\).

  \(\tau = 3.16\times10^{13}/3\times10^{10} = 1.05\times10^3\) s ≈ 18분. 서냉점은 \(10^{12}/3\times10^{10} = 33\) s. 서냉점에서 잠깐 유지하면 응력이 풀리지만 변형점 아래에서는 사실상 풀리지 않으므로 그 사이를 천천히 지나야 한다.

두께 10 mm 유리를 표면 압축 120 MPa로 열 강화했다. 포물선 분포를 가정하고 가운데 인장 응력과 압축 층 깊이를 구하라.

가운데 \(\sigma_s/2 = 60\) MPa. 압축 층 깊이 \(= (1-1/\sqrt3)\,t/2 = 0.2113\times10 = 2.11\) mm.

지름 2 µm 가루가 결정립계 확산 소결로 8 h 걸린다. 같은 온도에서 지름 0.5 µm 가루는 몇 분 걸리는가?

\(t_2 = 8\times(0.5/2)^4 = 8/256 = 0.03125\) h = 1.88분.

결정립계 확산(\((x/r)^6\propto t\))으로 자라는 목의 비율 \(x/r\)을 두 배로 하려면 시간이 몇 배 필요한가?

\(t\propto(x/r)^6\)이므로 \(2^6 = 64\)배. 목 성장은 처음에 빠르고 금방 느려진다 — 시간을 늘리기보다 온도를 올리거나 가루를 곱게 하는 편이 효과적이다.

치밀한 SiC의 영률이 410 GPa이다. 기공률 8 %인 소결체의 영률을 맥켄지 식으로 구하라.

\(E = 410(1 - 0.152 + 0.00576) = 410\times0.8538 = 350\) GPa.

치밀한 SiC의 굽힘 강도가 450 MPa이고 \(\sigma = \sigma_0e^{-6P}\)를 따른다. 부품 강도가 300 MPa 이상이어야 한다면 허용 기공률은 몇 %까지인가?

\(P = \ln(450/300)/6 = 0.4055/6 = 0.0676\) → 6.76 %. 상대 밀도 93 % 이상이 필요하다.

폭 5 mm, 높이 3 mm 알루미나 막대를 지지점 간격 30 mm로 3점 굽힘한다. 굽힘 강도가 330 MPa이면 파괴 하중은?

\(F = 2bd^2\sigma/(3L) = 2(0.005)(0.003)^2(330\times10^6)/(3\times0.030) = 29.7/0.09 = 330\) N.

200 K 급랭(물 담금)에서 금이 가지 않는 재료는? (부록 A 자료표 기준)

알루미나질화 알루미늄질화 규소이트리아

  \(\Delta T_c\): Al₂O₃ 92 K, AlN 154 K, Si₃N₄ 509 K, Y₂O₃ 89 K. 질화 규소만 200 K를 넘는다.

두께 250 µm, \(\varepsilon_r = 9.8\)인 쿨롱형 알루미나 정전척에 1500 V를 건다. 웨이퍼와의 틈이 0일 때와 2 µm일 때의 붙잡는 압력을 kPa로 구하라. (\(\varepsilon_0 = 8.854\times10^{-12}\) F/m)

틈의 전기장 \(E_g = V/(g + d/\varepsilon_r)\), \(P = \tfrac12\varepsilon_0E_g^2\).

  틈 0: \(E_g = \varepsilon_rV/d = 9.8\times1500/2.5\times10^{-4} = 5.88\times10^7\) V/m, \(P = \tfrac12(8.854\times10^{-12})(5.88\times10^7)^2 = 1.53\times10^4\) Pa. 틈 2 µm: \(d/\varepsilon_r = 25.5\) µm, \(E_g = 1500/27.5\times10^{-6} = 5.45\times10^7\) V/m, \(P = 1.32\times10^4\) Pa. 틈 2 µm가 유효 두께를 8 % 늘려 힘이 14 % 준다 — 표면 평탄도와 입자가 척 힘을 좌우한다.

3점 굽힘 시험편의 평균 강도가 400 MPa이고 와이블 계수가 10이다. 응력을 받는 유효 부피가 시험편의 100배인 큰 부품의 같은 파괴 확률 강도를 구하라(7장).

\(\sigma_2/\sigma_1 = (V_1/V_2)^{1/m} = 100^{-0.1} = 0.631\), \(\sigma_2 = 400\times0.631 = 252\) MPa. 시험편 강도를 그대로 설계에 쓰면 큰 부품에서 위험하다.

개념 확인 퀴즈

같은 조성의 유리를 더 빨리 식혔을 때 상온에서 달라지는 것은?

  결정이 더 많이 생긴다가상 온도가 높고 밀도가 조금 낮다녹는점이 올라간다아무것도 달라지지 않는다
  
빨리 식히면 구조가 더 높은 온도에서 얼어붙어 그 온도의 액체 구조(부피가 큰)를 지닌다. 열 강화 유리의 표면이 속보다 조금 덜 조밀한 이유이기도 하다.

실리카에 Na₂O를 넣으면 성형 온도가 크게 내려가는 이유는?

  Na⁺가 SiO₄ 사면체 속 Si를 치환한다다리 산소를 끊어 망목의 연결도를 낮춘다Na₂O의 녹는점이 낮아 먼저 녹아 흐른다결정화를 빠르게 한다
  
Na₂O 하나가 Si–O–Si 다리 하나를 Si–O⁻ 둘로 끊는다. 흐름은 망목 결합을 끊고 잇는 일이므로 연결도가 낮을수록 점도가 낮다.

소결의 구동력은?

  가해 준 압력뿐이다표면 에너지를 낮추려는 경향(넓은 표면 → 결정립계·치밀체)녹는점 위의 액상 생성결정립계 에너지를 늘리려는 경향
  
가루는 표면적이 넓다. 표면이 줄어드는 것이 구동력이고, 압력(HIP)과 액상은 그 과정을 돕는 수단이다.

세라믹 부품의 강도가 시편마다 크게 흩어지고 큰 부품일수록 약한 이유는?

  결정립 크기가 부품마다 다르기 때문이다강도가 크기 분포를 가진 가장 큰 결함으로 정해지고, 소성 변형이 그 응력 집중을 풀지 못하기 때문이다탄성률이 시편마다 다르기 때문이다압축 강도가 낮기 때문이다
  
가장 약한 고리 이론(와이블)이다. 부피가 크면 큰 결함이 들어 있을 확률이 높다.

불소 플라스마 챔버 벽에 Y₂O₃ 코팅을 쓰는 가장 큰 이유는?

  열전도도가 가장 높아서값이 가장 싸서YF₃가 휘발하지 않고 단단히 붙어 깎임과 입자가 적어서전기가 잘 통해 시스를 고르게 해서
  
실리카·실리콘은 SiF₄로 날아가고, 알루미나는 AlF₃ 막이 떨어져 입자를 낸다. 이트리아의 불화물은 안정하고 휘발성이 없다.
