Repository: geniuskey/science-books

# SciBook — 대학 인터랙티브 과학 교과서

[science.euiyun.com](https://science.euiyun.com/) — **대학 강의 과목 하나가 교과서 한 권**이 되는 한국어 인터랙티브 과학 교과서 플랫폼입니다.
읽고, 수식을 따라가고, 시뮬레이터로 직접 실험하며 이해합니다. [books.euiyun.com](https://books.euiyun.com/) 시리즈의 자매 사이트입니다.

| 교과서 | 주소 | 상태 |
|---|---|---|
| 일반화학 (General Chemistry) | `/general-chemistry/` | 초판 — 6부 20장 + 부록 3 |
| 일반물리학 · 유기화학 · 유체역학 | — | 예정 ([로드맵](docs/ROADMAP.md)) |
| 색채공학 (Color Science, 옛 ColorBook) | `/color/` | 20장 — 자체 엔진(`color/js/common.js`)으로 가져옴 |

## 구조

```
engine/                 공통 교과서 엔진 (과목 무관)
  js/scibook.js         레이아웃·검색·테마·자동 번호·자동 채점 연습문제·드릴·진도·시뮬레이터 헬퍼
  css/scibook.css       디자인 토큰(라이트/다크)과 컴포넌트

File: materials-science/chapters/diffusion-in-materials.html
재료 속 확산 · 재료과학 · SciBook

Chapter 04

  재료 속 확산

  구리 배선은 두께 몇 nm짜리 탄탈럼 막 하나에 둘러싸여 있다. 이 막이 없으면 400 °C 공정 한 번에 구리가 실리콘 속으로 수백 µm를 퍼져 트랜지스터를 망친다. 그런데 같은 탄탈럼이라도 결정립계가 막을 관통하면 구리는 그 좁은 길을 따라 격자보다 수만 배 빨리 내려간다. 열·통계물리 책에서 무작위 걸음과 픽 법칙, erfc·가우스 분포를 이미 익혔으니(열·통계물리 · 확산), 이 장은 그다음 단계로 간다. 원자의 뜀이 서로 얽히는 상관 인자, 두 금속이 섞일 때 경계 표지가 움직이고 보이드가 생기는 커켄달 효과, 측정한 농도 분포에서 농도마다 다른 \(D\)를 읽어 내는 마타노 해석, 결정립계를 따라가는 지름길, 이온 결정의 전하 중성, 금속간 화합물과 실리사이드의 성장, 그리고 확산 방벽 설계까지다. 아래 그림의 점은 위쪽 구리 층에서 출발한 구리 원자다. 다결정 방벽에서는 결정립계(어두운 선)를 따라 빨리 내려가 실리콘에 닿는다.

  누르면 다결정 ↔ 비정질 방벽을 바꾼다

공공·틈새 기구의 활성화 에너지와 상관 인자 \(f\)를 설명하고, 아레니우스 자료에서 \(Q_\mathrm{d}\)·\(D_0\)를 읽어 \(D(T)\)와 침탄 깊이·시간을 계산한다.

  상호 확산 계수와 고유 확산 계수를 구별하고, 다르켄 식으로 \(\tilde D\)와 표지 속도를 구하며, 커켄달 효과와 보이드가 생기는 조건을 설명한다.

  볼츠만–마타노 해석으로 측정한 농도 분포에서 마타노 면을 찾고 농도에 따라 달라지는 \(D(C)\)를 구한다.

  결정립계·전위·표면을 따라가는 단회로 확산을 해리슨 A·B·C 영역으로 분류하고, 하트 식으로 유효 확산 계수를 계산한다.

  이온 결정과 산화물에서 전하 중성이 점결함 농도를 정하는 원리를 설명하고, 네른스트–아인슈타인 식으로 YSZ의 이온 전도도를 추정한다.

  반응 확산으로 자라는 금속간 화합물과 실리사이드의 포물선 성장과 부피 관계를 계산하고, 확산 방벽의 지연 시간과 최소 두께를 설계한다.

확산 기구, 상관 인자, 확산 자료

  결정 속 원자가 움직이는 길은 크게 둘이다. 치환형 원자와 자기 원자는 옆자리가 비어야 뛸 수 있는 공공 기구로, 탄소·질소·수소처럼 작은 원자는 원자 사이 틈을 지나는 틈새 기구로 움직인다. 고체물리와 열·통계물리 책에서 두 기구와 \(D = D_0e^{-Q/RT}\)의 꼴을 보았다(고체물리 · 결정 결함). 공공 기구에서는 공공이 옆에 있을 확률 \(X_\mathrm{v}\propto e^{-\Delta H_\mathrm{v}/RT}\)(3장의 평형 공공 농도)와 장벽을 넘을 확률 \(e^{-\Delta H_\mathrm{m}/RT}\)가 곱해지므로 활성화 에너지가 \(Q_\mathrm{d} = \Delta H_\mathrm{v}+\Delta H_\mathrm{m}\)이고, 틈새 기구에서는 \(Q_\mathrm{d}\approx\Delta H_\mathrm{m}\)뿐이다. 그래서 같은 철 속에서도 탄소(틈새)는 철 원자(공공)보다 몇 자릿수 빠르다.

  $$D = \tfrac16\,f\,z\,a^2\,\nu\,X_\mathrm{v}\,e^{-\Delta G_\mathrm{m}/RT} \;=\; D_0\,\exp\!\left(-\frac{Q_\mathrm{d}}{RT}\right)$$\(z\)는 배위수, \(a\)는 뜀 거리, \(\nu\)는 시도 진동수(약 \(10^{13}\) s⁻¹), \(X_\mathrm{v}\)는 공공 분율(틈새 기구면 1로 둔다), \(f\)는 아래의 상관 인자. 이 책의 자료(Mat.diffData, 캘리스터 관례)는 \(D_0\)[m²/s], \(Q_\mathrm{d}\)[kJ/mol]이고 \(R = 8.314\) J/(mol·K)이다.

상관 인자: 공공은 방금 바꾼 원자를 다시 부른다

  추적자 원자(동위원소로 표시한 원자) 하나가 공공과 자리를 바꾸면, 그 순간 공공은 바로 뒤에 있다. 공공이 다음 뜀에서 다시 그 원자와 자리를 바꿀 확률은 \(1/z\)보다 훨씬 크므로, 추적자의 다음 뜀은 "되돌아가기"일 가능성이 높다. 뜀들이 서로 상관되어 있으니 \(\langle R^2\rangle\)은 뜀 수 \(n\)에 \(a^2\)를 곱한 것보다 작다. 그 비가 상관 인자(correlation factor)다.

  $$f = \lim_{n\to\infty}\frac{\langle R^2\rangle}{n\,a^2}\qquad(\text{틈새 기구의 묽은 용질: } f = 1)$$추적자로 잰 추적자 확산(tracer diffusion) 계수 \(D^*\)에는 \(f\)가 곱해져 있다. 대표값: 2차원 벌집 1/3, 2차원 정사각 0.467, 다이아몬드 0.5, 단순 입방 0.653, BCC 0.727, FCC 0.781. 배위수가 클수록 공공이 다른 이웃과 바꿀 기회가 많아 \(f\)가 1에 가깝다.

상관 인자의 기원. 공공 기구에서는 추적자의 뜀 직후 공공이 바로 뒤에 있으므로 되돌아가는 뜀이 잦다. 틈새 기구의 묽은 용질은 이런 기억이 없다.

2차원 정사각 격자에 공공이 하나뿐이다. 추적자가 100번 뛰었을 때 \(\langle R^2\rangle\)은 뜀이 독립일 때(\(100a^2\))의 몇 배쯤일까?

  1배 — 뜀 하나하나는 무작위다약 0.5배약 0.1배2배 — 같은 방향으로 계속 간다

  정사각 격자의 상관 인자는 0.467이다. 추적자 뜀의 거의 절반이 되돌아가기에 가까워 상쇄된다. 시뮬레이터의 앙상블 측정값이 0.47 근처로 모이는지 보라. 틈새 기구로 바꾸면 1이 된다.

SIMULATOR공공 하나와 추적자: 상관 인자 재기

공공(점선 원)을 이웃 칸으로 끈다

확산 기구공공틈새

앙상블 크기 
  
  다시

앙상블 평균 뜀 수 n—

  측정 f = ⟨R²⟩/na²—

  이론값—

  왼쪽 추적자의 되돌아감—

왼쪽은 공공 하나가 돌아다니는 격자다(남색 원이 추적자, 남색 선이 그 자취). 오른쪽은 같은 계를 수백 개 동시에 돌린 앙상블의 \(\langle R^2\rangle\) 대 \(n\)이다(점선: 독립 뜀 \(na^2\)). 해볼 것: ① 재생을 멈추고 공공을 끌어 추적자 옆에서 오가게 하면 추적자가 제자리에서 앞뒤로만 흔들린다 — 되돌아감. ② 앙상블 기울기가 0.467 근처로 모이는지 본다(유한한 주기 격자라 몇 % 흔들린다). ③ "틈새"로 바꾸면 추적자가 스스로 뛰고 기울기가 1이 된다.

자료에서 \(Q_\mathrm{d}\)와 \(D_0\) 읽기

  \(\ln D = \ln D_0 - (Q_\mathrm{d}/R)(1/T)\)이므로 \(\log_{10}D\)를 \(1/T\)에 대해 그리면 기울기 \(-Q_\mathrm{d}/(2.303R)\)인 직선이다. 두 온도의 \(D\)만 알면

  $$Q_\mathrm{d} = \frac{R\,\ln(D_1/D_2)}{1/T_2 - 1/T_1},\qquad D_0 = D_1\,e^{Q_\mathrm{d}/RT_1}$$온도는 켈빈. 절편 \(D_0\)는 \(1/T\to0\)까지 먼 외삽이라 오차가 크다. 기울기(활성화 에너지)가 더 믿을 만한 값이다.

두 흰 원을 끌어 직선을 맞춘다

  강조할 계

  MINI LAB이 책 자료표의 확산 계수(가는 선)와 내가 놓은 두 점을 잇는 직선(굵은 선). 두 점에서 Mat.QFrom으로 \(Q_\mathrm{d}\)·\(D_0\)를 바로 계산한다. 강조한 계의 선 위에 두 점을 올리면(✓) 표의 값이 다시 나온다. 틈새형(C in Fe, Cu in Si)이 왜 완만하고 위에 있는지, 결정립계·표면 확산이 격자 확산보다 왜 완만한지 보라.

알루미늄 속 구리의 확산 계수를 500 °C에서 \(4.20\times10^{-14}\) m²/s, 600 °C에서 \(4.70\times10^{-13}\) m²/s로 쟀다. \(Q_\mathrm{d}\)와 \(D_0\)를 구하라.

  풀이 보기
  전략 두 점 직선의 기울기. \(T_1 = 773.15\) K, \(T_2 = 873.15\) K.

  풀이 \(1/T_2 - 1/T_1 = 1.1453\times10^{-3} - 1.2934\times10^{-3} = -1.4813\times10^{-4}\) K⁻¹. \(\ln(D_1/D_2) = \ln(0.08936) = -2.4151\). \(Q_\mathrm{d} = 8.314\times(-2.4151)/(-1.4813\times10^{-4}) = 1.356\times10^5\) J/mol. \(D_0 = 4.20\times10^{-14}\,e^{135{,}550/(8.314\times773.15)} = 4.20\times10^{-14}\times e^{21.09} = 6.0\times10^{-5}\) m²/s.

  \(Q_\mathrm{d}\approx136\) kJ/mol, \(D_0\approx6.0\times10^{-5}\) m²/s

  검토 표의 값(136 kJ/mol, \(6.5\times10^{-5}\) m²/s)과 맞는다. 측정값을 세 자리로 반올림했을 뿐인데 \(D_0\)는 8% 어긋났다 — 외삽의 민감함이다.

실리콘 속 구리는 상온에서도 움직인다자료표의 Cu in Si는 \(Q_\mathrm{d} = 41.5\) kJ/mol(0.43 eV)뿐인 틈새형 확산이다. 400 °C에서 \(D\approx2.8\times10^{-10}\) m²/s라 1분 만에 \(\sqrt{Dt}\approx130\) µm, 상온에서도 하루에 수십 µm를 간다. 웨이퍼 뒷면이나 가장자리에 묻은 구리는 열처리 한 번에 앞면 소자 영역까지 오고, 식으면 과포화되어 실리사이드 석출물·깊은 준위가 된다. 그래서 구리 공정 장비와 비구리 장비를 나누고 뒷면 세정을 하며, 웨이퍼 속 산소 석출물로 금속을 붙잡는 내부 게터링을 쓴다. → ProcessBook · 실리콘 웨이퍼와 세정

캘리스터 유형 계산: 강의 침탄

  표면 경화를 위해 저탄소강을 탄소가 많은 분위기(CO/CH₄)에서 가열하는 침탄(carburizing)은 표면 농도 \(C_\mathrm{s}\)가 일정한 반무한 고체 문제다. 열·통계물리 책의 일정 공급원 해를 처음 농도 \(C_0\)가 있는 경우로 쓰면

  $$\frac{C_x - C_0}{C_\mathrm{s} - C_0} = 1 - \operatorname{erf}\!\left(\frac{x}{2\sqrt{Dt}}\right)$$농도는 wt%. 같은 농도가 되는 깊이는 \(x/\sqrt{Dt}\)가 같은 곳이므로, 같은 분포를 얻는 다른 온도의 시간은 \(D_1t_1 = D_2t_2\)로 정한다. 탄소는 γ-Fe(오스테나이트, FCC)에 잘 녹으므로 침탄은 900 °C 안팎의 γ 영역에서 한다.

탄소 0.20인 강을 표면 농도 1.0로 950에서 10 침탄하면 \(D =\) 이고, 깊이 0.5 mm의 탄소 농도는 , 탄소가 0.6 wt%가 되는 깊이는 이다.

탄소 0.25 wt%인 강을 950 °C에서 표면 농도 1.20 wt%로 침탄한다. 깊이 0.50 mm에서 탄소가 0.80 wt%가 되려면 몇 시간이 걸리는가? γ-Fe 속 탄소는 \(D_0 = 2.3\times10^{-5}\) m²/s, \(Q_\mathrm{d} = 148\) kJ/mol이다.

  풀이 보기
  전략 왼쪽 비에서 \(\operatorname{erf}(z)\)를 구하고 \(z = x/2\sqrt{Dt}\)를 풀어 \(t\)를 얻는다.

  풀이 \((0.80-0.25)/(1.20-0.25) = 0.5789\)이므로 \(\operatorname{erf}(z) = 0.4211\), 표(또는 계산)에서 \(z = 0.3924\). \(D = 2.3\times10^{-5}\exp[-148{,}000/(8.314\times1223.15)] = 2.3\times10^{-5}\times e^{-14.554} = 1.10\times10^{-11}\) m²/s. \(t = x^2/(4z^2D) = (5.0\times10^{-4})^2/(4\times0.1540\times1.10\times10^{-11}) = 3.69\times10^4\) s.

  \(t\approx3.7\times10^4\) s ≈ 10.2시간

  검토 확산 길이 \(\sqrt{Dt} = 0.64\) mm가 목표 깊이와 같은 정도다 — 농도가 처음과 표면의 중간쯤인 깊이는 늘 \(\sqrt{Dt}\) 근처다. 시간을 반으로 줄이려면 \(D\)를 두 배로, 곧 온도를 약 60 °C 올리면 된다(\(d\ln D/dT = Q_\mathrm{d}/RT^2\approx0.012\) K⁻¹).

상호 확산, 다르켄 식, 커켄달 효과

  순수한 A와 B를 맞붙여 가열한 확산 쌍에서는 A가 B 쪽으로, B가 A 쪽으로 동시에 움직인다. 이렇게 두 성분이 서로 섞여 들어가는 과정을 상호 확산(interdiffusion)이라 한다. 실험실에서 재는 농도 분포는 하나의 상호 확산 계수 \(\tilde D\)로 기술되지만, 원자 하나하나는 자기 나름의 빠르기로 결정 격자에 대해 움직인다. 격자에 대해 잰 성분별 확산 계수가 고유 확산 계수(intrinsic diffusion coefficient) \(D_\mathrm A\), \(D_\mathrm B\)다.

  공공 기구에서 A가 B보다 빨리 뛰면 경계면을 오른쪽으로 지나는 A 원자가 왼쪽으로 지나는 B 원자보다 많다. 원자의 알짜 흐름이 있으니 반대 방향으로 같은 수의 공공이 흐른다. 공공이 A 쪽에서 소멸하고(격자면이 사라짐) B 쪽에서 생기면(격자면이 생김) 격자 전체가 A 쪽으로 밀려가고, 경계에 박아 둔 불활성 표지(marker)가 따라 움직인다. 이것이 1947년 스미겔스카스와 커켄달이 구리–황동 쌍에 몰리브데넘 선을 심어 처음 본 커켄달 효과(Kirkendall effect)다. 아연이 구리보다 빨라서 몰리브데넘 선이 황동 쪽으로 \(\sqrt t\)에 비례해 움직였고, 이것으로 치환형 확산이 원자끼리 직접 자리를 바꾸는 것이 아니라 공공 기구임이 확정되었다.

구리와 황동 사이 경계에 녹지 않는 몰리브데넘 선을 표지로 심는다.
가열하면 아연이 구리보다 빨리 경계를 넘는다. 원자 수의 알짜 흐름이 구리 쪽이다.
그만큼의 공공이 반대쪽(황동)으로 흘러 전위·결정립계에서 소멸한다. 흡수원이 부족하면 남은 공공이 모여 보이드가 된다.
황동 쪽에서 격자면이 사라지고 구리 쪽에서 생기므로 표지선은 황동 쪽으로 밀려 있다.

  스미겔스카스–커켄달 실험(1947). 표지가 움직였다는 것은 두 원소의 고유 확산 계수가 다르다는 뜻이고, 이는 원자가 공공과 자리를 바꾸며 움직일 때만 가능하다.
  
  표지(격자)와 함께 움직이는 좌표에서 각 성분의 플럭스는 \(-D_i\,\partial C_i/\partial x\)이고, 격자 자체가 속도 \(v\)로 움직인다. 실험실 좌표의 총 원자 밀도가 일정하다는 조건에서 다르켄(1948)은 다음을 얻었다.

  $$\tilde D = X_\mathrm B D_\mathrm A + X_\mathrm A D_\mathrm B,\qquad v = (D_\mathrm A - D_\mathrm B)\,\frac{\partial X_\mathrm A}{\partial x}$$이것이 다르켄 식(Darken equations)이다. \(X\)는 몰분율. \(D_\mathrm A\)·\(D_\mathrm B\)는 추적자 확산 계수 \(D^*_i\)에 열역학 인자(thermodynamic factor) \(\Phi = 1 + d\ln\gamma_\mathrm A/d\ln X_\mathrm A\)를 곱한 것(\(D_i\approx D_i^*\Phi\))이다. 이상 용액이면 \(\Phi = 1\). 묽은 A(\(X_\mathrm A\to0\))에서는 \(\tilde D\to D_\mathrm A\), 곧 상호 확산은 소수 성분의 확산이 정한다.

A와 B 원자가 공공과 자리를 바꾸는데 A가 B보다 10배 자주 뛴다. 공공이 사라지거나 생길 곳(전위·결정립계)이 없는 결정이라면 무슨 일이 생길까?

  표지가 더 크게 움직인다A와 B가 같은 빠르기로 섞인다표지는 거의 움직이지 않고, A 쪽에 공공이 쌓여 보이드가 생긴다B 쪽에 보이드가 생긴다

  격자면이 생기고 사라지려면 공공의 흡수원·공급원이 있어야 한다. 그것이 없으면 공공은 A 쪽(빠른 원소가 빠져나가는 쪽)에 과포화되고, 공공끼리 모여 커켄달 보이드(Kirkendall void)가 된다. 시뮬레이터에서 "공공 흡수원"을 끄고 켜며 비교하라.

SIMULATOR원자 격자의 커켄달 효과: 표지 이동과 보이드

▼ 표지 핸들을 좌우로 끈다

뜀 빈도 비 ΓA/ΓB1310

공공 흡수원·공급원(전위 오르기)
  공공끼리 끌림 
  
  다시

걸음(공공 뜀 시도/공공)—

  표지 이동—

  공공 분포 A 쪽 : B 쪽—

  보이드(공공 4개 이상 덩어리)—

남색이 A, 황동색이 B, 검은 ■이 표지(뛰지 않는 불활성 원자), 빈 칸이 공공이다. 공공이 이웃 원자와 자리를 바꾸는데 A는 B보다 ΓA/ΓB배 잘 바꾼다. 흡수원을 켜면 공공이 너무 많은 곳에서 사라지고 모자란 곳에서 생기며, 그 사이 원자 줄이 한 칸씩 밀린다(전위 오르기와 같은 효과). 아래 띠는 열마다의 A 분율과 공공 수다. 해볼 것: ① 비가 10이면 표지가 A 쪽(왼쪽)으로 움직인다. 비가 1이면 제자리에서 흔들리기만 한다. ② 흡수원을 끄면 표지는 서지만 A 쪽에 공공 덩어리(빨간 테)가 생긴다. ③ 표지 줄을 처음 경계에서 멀리 옮겨 놓으면 거의 움직이지 않는다 — 격자면이 생기고 사라지는 곳은 섞이는 영역이다.

흰 원을 끌어 조성 XA를 바꾼다

  DA/DB 열역학 인자 Φ 

  MINI LAB다르켄 식 \(\tilde D = (X_\mathrm B D^*_\mathrm A + X_\mathrm A D^*_\mathrm B)\Phi\)(굵은 선)와 표지 속도에 비례하는 \(D_\mathrm A - D_\mathrm B\). 양 끝에서 \(\tilde D\)는 묽은 성분의 확산 계수와 같다. \(\Phi\)가 1보다 작으면(혼합이 불리한 계, 스피노달 근처) 상호 확산이 느려지고, 0을 지나 음수가 되면 9장의 언덕 오르기 확산이 된다.

\(D_\mathrm A =\) 5, \(D_\mathrm B =\) 1 (×10⁻¹⁵ m²/s)인 쌍에서 \(X_\mathrm A =\) 0.30인 곳의 상호 확산 계수는 이다. 그곳의 조성 기울기가 100 µm에 0.2(\(\partial X_\mathrm A/\partial x = -2000\) m⁻¹)라면 표지는 로 움직이고, 100 동안  간다(기울기가 일정하다고 볼 때).

Cu–Ni 확산 쌍의 어떤 위치에서 \(X_\mathrm{Cu} = 0.60\)이고, 고유 확산 계수가 \(D_\mathrm{Cu} = 3.0\times10^{-15}\), \(D_\mathrm{Ni} = 1.0\times10^{-15}\) m²/s, 조성 기울기가 \(\partial X_\mathrm{Cu}/\partial x = -2.0\times10^3\) m⁻¹(구리가 왼쪽)이다. (a) 상호 확산 계수 (b) 표지 속도와 100시간 동안의 이동 거리를 구하라.

  풀이 보기
  전략 A = Cu로 두고 다르켄 식에 넣는다. \(X_\mathrm B = X_\mathrm{Ni} = 0.40\).

  풀이 (a) \(\tilde D = X_\mathrm{Ni}D_\mathrm{Cu} + X_\mathrm{Cu}D_\mathrm{Ni} = 0.40\times3.0\times10^{-15} + 0.60\times1.0\times10^{-15} = 1.8\times10^{-15}\) m²/s. (b) \(v = (3.0-1.0)\times10^{-15}\times(-2.0\times10^3) = -4.0\times10^{-12}\) m/s. 100 h = \(3.6\times10^5\) s 동안 \(-1.44\times10^{-6}\) m.

  (a) \(\tilde D = 1.8\times10^{-15}\) m²/s (b) \(v = -4.0\times10^{-12}\) m/s, 100시간에 약 1.4 µm 구리 쪽으로

  검토 음의 속도는 왼쪽, 곧 빠른 원소(구리) 쪽이다. 실제로는 기울기가 \(1/\sqrt t\)로 줄어 이동 거리가 \(\sqrt t\)에 비례하므로, 기울기를 일정하게 둔 이 값은 대략적인 크기다.

볼츠만–마타노 해석: 측정 분포에서 D(C) 읽기

  erfc·erf 해는 \(D\)가 농도와 무관할 때만 맞는다. 실제 합금의 상호 확산 계수는 조성에 따라 몇 배에서 몇 자릿수까지 바뀐다(Cu–Ni에서 니켈 쪽으로 갈수록 느리다). 그러면 분포가 좌우 비대칭이 되고, 한 개의 \(D\)로는 맞출 수 없다. 거꾸로 측정한 분포 하나에서 모든 농도의 \(D(C)\)를 뽑아낼 수 있는데, 그 방법이 볼츠만–마타노 해석(Boltzmann–Matano analysis)이다.

계단 모양에서 시작한 무한 확산 쌍은 \(\lambda = x/\sqrt t\)의 함수다. 픽 제2법칙이 \(\lambda\)에 대한 상미분 방정식이 된다.
그 식을 \(C_\mathrm R\)에서 \(C_\mathrm L\)까지 적분하면 원점 조건이 나온다. 이 조건을 만족하는 \(x\)가 마타노 면이다.
\(C_\mathrm R\)에서 \(C^*\)까지 적분하면 그 농도의 \(D\)가 기울기와 넓이로 표현된다.

  볼츠만–마타노 해석의 세 단계. 시간 \(t\)의 분포 한 장으로 모든 농도의 상호 확산 계수를 얻는다.
  
  $$\int_{C_\mathrm R}^{C_\mathrm L}(x-x_\mathrm M)\,dC = 0,\qquad \tilde D(C^*) = -\frac{1}{2t}\left(\frac{dx}{dC}\right)_{C^*}\int_{C_\mathrm R}^{C^*}(x-x_\mathrm M)\,dC$$첫 식을 만족하는 위치가 마타노 면(Matano plane)이다. 둘째 식의 기울기 \(dx/dC\)는 음수(농도가 오른쪽으로 줄어든다), 적분은 양수이므로 \(\tilde D\)는 양수다. 분포의 끝(\(C\to C_\mathrm R\), \(C_\mathrm L\))에서는 기울기와 넓이가 모두 작아 오차가 커진다. 몰부피가 일정하면 마타노 면은 처음 접합면과 같다. 그러나 실험에서는 그 위치를 따로 알 수 없고(표지는 커켄달 효과로 움직인다), 측정 분포에서 넓이 조건으로 찾는다. \(D\)가 농도에 따라 변하면 농도가 절반인 위치와도 다르다.

왼쪽(고농도)에서 \(D\)가 크고 오른쪽(저농도)에서 작은 쌍이다. 측정한 분포는 어떤 모양일까?

  좌우 대칭 erf 곡선고농도 쪽은 완만하게 길게, 저농도 쪽은 가파르게 끝난다저농도 쪽이 완만하게 길다계단이 그대로 남는다

  \(D\)가 큰 쪽에서는 원자가 쉽게 퍼져 분포가 넓게 펼쳐지고, \(D\)가 작은 쪽에서는 플럭스를 같게 유지하려면 기울기가 커야 하므로 가파르다. 기울기가 큰 곳일수록 \(D\)가 작다 — 마타노 식의 \(dx/dC\) 항이 바로 이것이다.

SIMULATOR마타노 면 찾기와 D(C) 읽기

세로선과 곡선 위 점(C*)을 끈다

숨은 D(C) (진짜 계)일정고농도 쪽 5배저농도 쪽 10배

진짜 D(C) 곡선 보기
  마타노 면 처음 위치로

넓이 차 (A₁ − A₂)/A—

  마타노 면—

  C*에서 구한 D̃—

  판정—

점은 100시간 확산한 쌍을 EPMA로 잰 농도(정규화)라고 하자. 숨은 \(D(C)\)로 픽 제2법칙을 풀어 만든 분포다. 해볼 것: ① 세로선을 끌어 두 넓이(황동색 \(A_1\), 남색 \(A_2\))가 1% 이내로 같아지게 한다. ② 곡선 위 점 \(C^*\)를 끌어 여러 농도에서 \(\tilde D\)를 읽는다. 아래 작은 그래프에 내가 읽은 값이 쌓인다. ③ 마타노 면을 일부러 틀리게 두면 \(\tilde D\)가 특히 분포 끝에서 크게 어긋난다. "진짜 D(C)"를 켜서 확인하라.

D(C=1)/D(C=0) 

  MINI LAB같은 시간·같은 평균 \(D\)에서 \(D(C) = D_\mathrm{mid}\,r^{\,C-1/2}\)(로그로 선형)인 쌍의 분포(굵은 선)와 \(D\) 일정한 erf 분포(점선). 비 \(r\)이 1에서 멀어질수록 분포가 기울고 농도 절반인 곳이 옮겨 가지만, 마타노 면(세로선)은 늘 처음 경계에 있다 — 몰부피가 일정하면 마타노 면은 처음 접합면이다.

어떤 확산 쌍을 50시간 확산한 뒤 정규화 농도 \(C^* = 0.25\)에서 분포의 기울기가 \(dC/dx = -0.040\) µm⁻¹이고, 저농도 끝에서 \(C^*\)까지의 적분 \(\int_{0}^{0.25}(x-x_\mathrm M)\,dC = 2.0\) µm였다. \(\tilde D(0.25)\)를 구하라.

  풀이 보기
  전략 마타노 식에 그대로 넣는다. \(dx/dC = 1/(dC/dx)\), 시간은 초, 길이는 m.

  풀이 \(dx/dC = -25\) µm \(= -2.5\times10^{-5}\) m, 적분 \(= 2.0\times10^{-6}\) m, \(t = 1.8\times10^5\) s. \(\tilde D = -\dfrac{1}{2\times1.8\times10^5}\times(-2.5\times10^{-5})\times(2.0\times10^{-6}) = 1.39\times10^{-16}\) m²/s.

  \(\tilde D(0.25)\approx1.4\times10^{-16}\) m²/s

  검토 확산 길이 \(\sqrt{\tilde Dt} = 5\) µm로 기울기가 정한 분포 폭(1/0.04 = 25 µm의 몇 분의 일)과 어울린다. 정규화 농도는 단위가 없으므로 단위는 m²/s 그대로다.

단회로 확산: 결정립계·전위·표면

  결정립계, 전위 중심, 자유 표면은 원자 배열이 성기고 결합이 끊겨 있어 원자가 훨씬 쉽게 뛴다. 이런 결함을 따라가는 확산을 단회로 확산(short-circuit diffusion)이라 한다. 활성화 에너지는 대략 \(Q_\text{표면} : Q_\text{결정립계} : Q_\text{격자}\approx 0.3\text{–}0.4 : 0.5\text{–}0.6 : 1\)이다. 이 책의 구리 자료로는 격자 211, 결정립계 확산(grain-boundary diffusion) 105, 표면 확산(surface diffusion) 70 kJ/mol이다. 전위 중심을 따라가는 파이프 확산(pipe diffusion)도 결정립계와 비슷한 활성화 에너지를 갖는다. 길의 단면적은 아주 작지만(결정립계 폭 \(\delta\approx0.5\) nm), 온도가 낮을수록 활성화 에너지 차이가 효과를 키워 결국 이 지름길이 확산을 지배한다.

  결정립계 확산이 시료의 평균 거동에 얼마나 섞여 드는지는 격자 확산 길이 \(\sqrt{D_\mathrm l t}\)를 결정립계 폭 \(\delta\), 결정립 크기 \(d\)와 비교해 정한다. 이것이 해리슨 분류(Harrison classification)다.

해리슨의 세 영역. 위쪽 띠가 표면 공급원, 세로선이 결정립계, 남색 곡선이 같은 농도선이다. 박막 배선과 방벽은 대개 B·C 영역에 있다.
  
  A 영역에서는 시료 전체가 하나의 유효 매질처럼 확산하며, 유효 확산 계수는 두 길의 부피 분율로 가중한 평균이다. 결정립을 크기 \(d\)인 정육면체로 보면 결정립계가 차지하는 부피 분율은 \(f\approx3\delta/d\)이다.

  $$D_\text{eff} = (1-f)\,D_\mathrm l + f\,D_\mathrm{gb},\qquad f\approx\frac{3\delta}{d}$$이 평균이 하트 식(Hart equation)이다. \(D_\mathrm{gb}/D_\mathrm l\)이 10⁵–10⁸이므로 \(f\)가 10⁻³만 되어도 둘째 항이 이긴다. 같은 방식으로 전위 밀도 \(\rho_\perp\), 파이프 단면적 \(a_\mathrm p\)(약 \(5b^2\))이면 \(D_\text{eff} = D_\mathrm l + \rho_\perp a_\mathrm p D_\mathrm p\)다. B 영역 피셔 해에서는 평균 농도의 꼬리가 \(\ln\bar C\propto -y^{6/5}\)로 줄고, 그 기울기에서 \(s\delta D_\mathrm{gb}\)(\(s\)는 편석 인자)를 얻는다.

결정립계 하나가 표면에 수직으로 놓인 시료에 표면에서 원자를 확산시킨 뒤, 깊이별 평균 농도(SIMS가 보는 값)를 로그 눈금으로 그린다. 결정립계가 없을 때와 비교하면?

  같다 — 결정립계는 너무 얇아서 평균에 영향이 없다얕은 곳은 거의 같지만 깊은 곳에 길게 끌리는 꼬리가 생긴다전체가 일정한 비율로 더 깊어진다표면 농도가 낮아진다

  얕은 곳은 격자 확산이 대부분의 원자를 실어 나르므로 erfc와 같다. 그보다 깊은 곳에는 결정립계로 앞서간 원자와 그 옆으로 샌 원자만 있어, 로그 눈금에서 완만한 꼬리가 된다. 이 꼬리의 기울기가 결정립계 확산 계수를 재는 표준 방법이다.

SIMULATOR결정립계를 따라 앞서가는 농도 전선

점선(깊이)을 끈다

Dgb/Dl1 (계 없음)101001000

다시

시간 Dlt/Δx²—

  C = 0.1 깊이: 계 / 격자—

  고른 깊이의 평균 농도—

왼쪽은 Mat.gbDiffusion으로 푼 2차원 격자(위 표면 농도 1, 가운데 세로 띠가 결정립계)의 농도 지도와 같은 농도선(0.5·0.1·0.01)이다. 오른쪽은 깊이별 가로 평균 농도(로그)로, 점선은 결정립계가 없을 때다. 해볼 것: ① 비를 1000으로 하면 결정립계 끝이 격자 전선보다 훨씬 깊고 그 둘레로 V자 등고선이 생긴다(B 영역). ② 깊이 선을 꼬리 쪽으로 끌어 그 깊이의 가로 분포를 보면, 원자가 결정립계 바로 옆에만 있다. ③ 오래 두면 옆으로 샌 원자가 쌓여 V자가 넓어진다 — 결정립이 작다면 이웃 결정립계의 V자와 겹쳐 A 영역이 된다.

흰 원을 끌어 온도·시간을 고른다

  d = 50 nm1 µm50 µm

MINI LAB구리 자료(격자 Cu in Cu, 결정립계 Cu GB in Cu, \(\delta = 0.5\) nm)로 Mat.harrison이 판정한 영역 지도. 가로축 온도, 세로축 시간(로그). 배선 공정(200–400 °C, 분–시간)은 어느 영역인지, 결정립이 작으면 A 영역 경계가 어떻게 내려오는지 보라.

구리를 400에서 결정립 크기 0.0(\(d = 10^{x}\) µm의 \(x\))로 두면 격자 \(D_\mathrm l =\) , 결정립계 \(D_\mathrm{gb} =\) 이고, 하트 식의 \(D_\text{eff}\)는 \(D_\mathrm l\)의 배다. 원자 수송의 를 결정립계가 맡는다.

400 °C의 구리에서 격자 확산 계수와 결정립계 확산 계수를 자료표로 구하고, 결정립 크기 1 µm(\(\delta = 0.5\) nm)일 때 하트 식의 \(D_\text{eff}/D_\mathrm l\)과 1시간 열처리의 해리슨 영역을 판정하라. (Cu in Cu: \(7.8\times10^{-5}\) m²/s, 211 kJ/mol; Cu GB in Cu: \(1\times10^{-5}\) m²/s, 105 kJ/mol)

  풀이 보기
  전략 \(T = 673.15\) K에서 두 \(D\)를 구하고 \(f = 3\delta/d\), \(\sqrt{D_\mathrm lt}\)를 \(\delta/20\), \(d\)와 비교한다.

  풀이 \(RT = 5597\) J/mol. \(D_\mathrm l = 7.8\times10^{-5}e^{-37.70} = 3.31\times10^{-21}\) m²/s, \(D_\mathrm{gb} = 10^{-5}e^{-18.76} = 7.12\times10^{-14}\) m²/s(비 \(2.2\times10^7\)). \(f = 1.5\times10^{-3}\), \(D_\text{eff} = 3.31\times10^{-21} + 1.5\times10^{-3}\times7.12\times10^{-14} = 1.07\times10^{-16}\) m²/s, 곧 \(D_\mathrm l\)의 \(3.2\times10^4\)배. 1시간: \(\sqrt{D_\mathrm lt} = 3.5\) nm로 \(\delta/20 = 0.025\) nm보다 크고 \(d = 1\) µm보다 훨씬 작다.

  \(D_\text{eff}/D_\mathrm l\approx3.2\times10^4\), 해리슨 B 영역

  검토 B 영역이므로 하트 평균은 엄밀히는 맞지 않는다(A 영역의 식). 그래도 "결정립계가 수송을 지배한다"는 결론은 같다. 결정립계를 따라서는 \(\sqrt{D_\mathrm{gb}t} = 16\) µm나 간다 — 배선 일렉트로마이그레이션과 응력 이동이 결정립계·계면을 따라 일어나는 이유다(17장).

이온 결정과 산화물 속 확산

  이온 결정에서는 점결함도 전하를 띠므로 결정 전체가 전기적으로 중성이어야 한다는 조건, 곧 전하 중성(charge neutrality)이 결함 농도를 정한다. 순수한 NaCl의 공공은 Na 공공과 Cl 공공이 짝으로 생기고(쇼트키 결함, 3장), 원자가가 다른 이온을 넣는 이종 원자가 도핑(aliovalent doping)은 그 전하를 메우는 결함을 강제로 만든다. CaCl₂를 넣으면 Ca²⁺ 하나마다 Na 공공이 하나, ZrO₂에 Y₂O₃를 넣으면 Y³⁺ 두 개마다 산소 공공이 하나 생긴다.

  $$\ce{Y2O3 ->[ZrO2] 2Y'_{Zr} + 3O_O^x + V_O^{\bullet\bullet}}\qquad \ce{CaCl2 ->[NaCl] Ca^{\bullet}_{Na} + 2Cl_{Cl}^x + V'_{Na}}$$

  이렇게 안정화한 이트리아 안정화 지르코니아(yttria-stabilized zirconia, YSZ)는 산소 공공이 많아 산소 이온이 공공을 따라 빠르게 움직인다. 고체 산화물 연료 전지의 전해질, 자동차 산소 센서, 그리고 반도체 장비의 내플라스마·단열 코팅이 이 재료다. 8 mol% Y₂O₃이면 산소 자리의 3.7%가 비어 있다.

형석 구조 YSZ를 한 층만 투영한 그림. 산소(흰 원)가 단순 입방 부격자를, 양이온이 그 정육면체의 절반 중심을 차지한다. Y₂O₃ 하나가 산소 공공 하나를 만든다.
  
  이온이 움직이면 전하가 움직이므로, 확산 계수와 이온 전도도는 같은 뜀에서 나온다. 열·통계물리 책의 아인슈타인 관계를 이온에 쓴 네른스트–아인슈타인 식(Nernst–Einstein relation)이다.

  $$\sigma = \frac{n\,(ze)^2\,D}{k_\mathrm BT}\qquad(\text{추적자 } D^*\text{를 쓰면 } D = D^*/H_\mathrm R)$$\(n\)은 움직이는 이온의 수 밀도[m⁻³], \(ze\)는 이온 전하. 하벤 비 \(H_\mathrm R = D^*/D_\sigma\)(0.3–1)는 상관 인자와 비슷한 보정이다. YSZ의 산소 이온은 \(z = 2\).

도핑한 이온 결정의 \(\ln(\sigma T)\) 대 \(1/T\) 그림에는 꺾인 점이 있다. 높은 온도에서는 열로 생긴 쇼트키 공공이 도펀트가 만든 공공보다 많아 활성화 에너지가 \(\Delta H_\mathrm m + \Delta H_\mathrm s/2\)(고유 영역)이고, 낮은 온도에서는 도펀트가 공공 수를 고정해 \(\Delta H_\mathrm m\)만 남는다(외인성 영역). 더 낮은 온도에서는 공공이 도펀트 옆에 붙잡히는 공공 회합(defect association)으로 기울기가 다시 가팔라진다. 반도체의 고유·외인성 영역과 같은 구조다.

세로선을 끌어 온도를 고른다

  CaCl₂ 분율 

  MINI LABNaCl의 Na 공공 분율과 \(\sigma T\)(상대값) 모형: 쇼트키 평형 \([V'_\mathrm{Na}][V^\bullet_\mathrm{Cl}] = e^{10}e^{-2.3\,\text{eV}/kT}\)와 전하 중성 \([V'_\mathrm{Na}] = [V^\bullet_\mathrm{Cl}] + [\mathrm{Ca}^\bullet_\mathrm{Na}]\), 이동 에너지 0.70 eV(대표값). 도펀트를 늘리면 꺾인 점이 높은 온도로 옮겨 간다. 아주 순수한 결정만 고유 영역을 넓게 보인다.

ZrO₂ 격자의 Zr⁴⁺ 자리에 Y³⁺를 하나만 넣었다. 전하 중성을 맞추려면 산소 공공은?

  하나 생긴다두 개 생긴다반 개 — 짝(Y 두 개)이 있어야 공공 하나가 생긴다생기지 않고 Y가 산소 자리로 간다

  Y'_Zr은 −1, V_O••은 +2이므로 Y 두 개가 공공 하나와 짝을 이룬다. Y가 하나뿐이면 전자 정공 같은 다른 결함이 나머지 전하를 메워야 한다. 시뮬레이터에서 Y를 하나씩 놓으며 공공 수를 보라.

SIMULATORYSZ 격자: Y를 놓아 공공을 만들고 전기장으로 끌기

양이온을 눌러 Zr ↔ Y · 화살표 끝을 끌어 전기장

온도 
  공공–Y 회합 에너지 
  Y 8개 놓기(약 9 mol%)
  순수 ZrO₂

Y 수 / 산소 공공 수—

  Y₂O₃ 몰분율—

  전기장 방향 알짜 뜀/초—

  Y 옆에 붙잡힌 공공—

흰 원은 산소, 남색은 Zr⁴⁺, 황동색은 Y³⁺, 빨간 점선 원은 산소 공공이다. 공공은 이웃 산소와 자리를 바꾸며(산소 이온은 반대로 움직인다) 전기장 방향으로 조금 더 자주 뛴다. 장벽은 대표값 0.9 eV, 뜀이 Y 옆을 지나면 0.25 eV 더 높고, 공공이 Y 옆에 있으면 회합 에너지만큼 안정하다(모형, 애니메이션 속도는 줄였다). 해볼 것: ① Y를 하나씩 놓으면 두 개마다 공공이 하나 생긴다. ② 온도를 낮추면 공공이 Y 곁에 붙잡혀(회합) 전류가 급히 준다. ③ "Y 8개 놓기"와 Y를 훨씬 많이 놓은 경우의 알짜 뜀을 비교하라 — Y가 너무 많으면 막힌 길과 덫이 늘어난다.

8 Y₂O₃–ZrO₂(\(a = 0.514\) nm, 단위 세포당 산소 자리 8개)에서 산소 자리의 가 비어 있다. 727에서 산소 이온 \(D = 10^{-6}e^{-96\,\text{kJ}/RT} =\) 를 네른스트–아인슈타인 식에 넣으면 \(\sigma\approx\) , 두께 10 µm 전해질 1 cm²의 저항은 이다.

8 mol% Y₂O₃–ZrO₂(격자 상수 0.514 nm, 형석 구조)에서 (a) 산소 자리 중 공공의 분율 (b) 1000 K에서 산소 이온의 확산 계수가 \(9.67\times10^{-12}\) m²/s일 때 네른스트–아인슈타인 식으로 본 이온 전도도를 구하라(\(H_\mathrm R = 1\)).

  풀이 보기
  전략 양이온 한 개당으로 장부를 쓴다. \((\mathrm{ZrO_2})_{0.92}(\mathrm{Y_2O_3})_{0.08}\)의 양이온은 \(0.92 + 0.16 = 1.08\), 산소 자리는 \(2\times1.08 = 2.16\), 실제 산소는 \(1.84 + 0.24 = 2.08\)개다.

  풀이 (a) 공공 \(= 2.16 - 2.08 = 0.08\), 분율 \(0.08/2.16 = 0.0370\). (b) 산소 자리 밀도 \(8/(0.514\times10^{-9})^3 = 5.89\times10^{28}\) m⁻³, 움직이는 산소 \(n = (1-0.037)\times5.89\times10^{28} = 5.67\times10^{28}\) m⁻³. \(\sigma = 5.67\times10^{28}\times(2\times1.602\times10^{-19})^2\times9.67\times10^{-12}/(1.381\times10^{-23}\times1000) = 4.1\) S/m.

  (a) 3.7% (b) \(\sigma\approx4\) S/m

  검토 실측 8YSZ의 전도도(1000 K 근처에서 1–3 S/m)와 같은 자릿수다. 자료표의 \(D\)가 대표값이고 하벤 비·회합을 무시했으므로 두세 배 안에서 맞으면 충분하다. 같은 온도의 실리카 유리는 \(10^{-10}\) S/m보다 작다.

반응 확산: 금속간 화합물과 실리사이드

  Cu–Sn, Ni–Si처럼 중간에 화합물이 있는 계에서 두 원소를 맞붙이면 확산과 동시에 반응이 일어나 화합물 층이 자란다. 이것이 반응 확산(reactive diffusion)이다. 각 경계에서 국부 평형이 성립하면 농도는 상태도의 상 경계값으로 뛰고(8장), 층 사이에는 두 상이 섞인 영역이 생기지 않는다. 층을 지나는 확산이 느린 과정이면 플럭스가 \(J\propto1/x\)이므로 \(dx/dt\propto1/x\), 곧 두께가 시간의 제곱근으로 자란다.

  $$x^2 = x_0^2 + k\,t,\qquad k = k_0\exp\!\left(-\frac{Q}{RT}\right)\qquad\text{(확산 지배: 포물선)};\qquad x = k_\ell\,t\quad\text{(계면 반응 지배: 선형)}$$\(x_0\)는 처음(리플로·증착 직후) 두께. 이것이 반응층의 포물선 성장 법칙(parabolic growth law)이며, 열산화의 딜–그로브 식(\(x^2 + Ax = Bt\))과 같은 구조로, 얇을 때는 계면 반응이, 두꺼울 때는 확산이 속도를 정한다.

곡선 위 흰 원을 끌어 시간을 고른다

  계면 반응 상수 kℓ (상대) 

  MINI LAB반응층 두께 \(x^2/k + x/k_\ell = t\)(선형–포물선, 굵은 선)와 순수 포물선 \(x = \sqrt{kt}\)(Mat.parabolic, 점선), 그리고 아래 \(x^2\) 대 \(t\). 계면 반응이 느리면(\(k_\ell\) 작음) 처음은 직선이고, 두께가 \(k/k_\ell\)를 넘으면 포물선으로 바뀐다. \(x^2\)–\(t\)가 직선이 되는 구간에서만 \(k\)를 읽어야 한다.
  
  여러 화합물이 가능해도 모두 동시에 자라지는 않는다. 니켈 박막을 실리콘 위에서 가열하면 먼저 Ni₂Si가 자라고, 니켈이 다 소모되면 NiSi로, 700 °C를 넘으면 저항이 큰 NiSi₂로 바뀐다. 이런 순차 성장은 각 상의 성장 속도(확산 계수)와 핵생성 장벽이 정한다. Ni₂Si와 NiSi의 성장에서는 니켈이 주로 움직이는 원소다.

실리콘 위에 니켈을 증착한다.
낮은 온도에서 Ni가 풍부한 Ni₂Si가 먼저 자란다. 니켈 원자가 층을 지나 실리콘 쪽으로 간다.
니켈이 다 소모되면 Ni₂Si가 실리콘과 더 반응해 NiSi가 된다. 접촉 저항이 가장 낮아 이 상에서 멈춘다.
너무 뜨거우면 NiSi₂로 바뀌며 저항이 커지고 계면이 거칠어져 얕은 접합을 뚫을 수 있다.

  니켈 실리사이드(silicide)의 순차 형성. 공정은 두 단계 RTP로 NiSi에서 멈추고, 반응하지 않은 니켈(산화막 위)은 선택적 습식 식각으로 지운다.

니켈 10을 실리콘과 반응시켜 1(끌어서 상을 고른다)을 만들면  두께는 이고 실리콘은  소모된다. 원래 표면 아래로 실리사이드가  내려간다.

NiSi 살리사이드는 열 예산의 끝자락에 있다소스·드레인과 게이트 위의 NiSi는 접촉 저항을 낮추는 층이다. 위 부피 관계대로 니켈 10 nm가 실리콘 18 nm를 먹으므로, 접합이 얕을수록 니켈을 얇게 하고 NiSi가 접합을 뚫지 않게 해야 한다. 이후 공정이 600–700 °C를 넘으면 NiSi가 덩어리지거나(응집) NiSi₂로 바뀌어 저항이 뛰므로, 실리사이드를 만든 뒤의 모든 단계는 저온 공정으로 묶인다. 니켈에 백금을 몇 % 섞는 Ni(Pt)Si가 이 안정성을 넓힌다. → ProcessBook · CMOS 공정 통합

솔더–구리 계면의 금속간 화합물

  주석 솔더를 구리 패드에 리플로하면 계면에 가리비 모양의 Cu₆Sn₅(η상)가 생기고, 고온 보관 중에는 그 아래 구리 쪽에 Cu₃Sn(ε상)이 자란다. 이런 금속간 화합물(intermetallic compound, IMC)은 접합에 꼭 필요하지만 단단하고 취약해서 두꺼워지면 낙하·충격에서 계면이 깨진다. Cu₃Sn 속에서는 구리가 주석보다 훨씬 빨리 움직여, 구리 쪽 경계에 공공이 모여 커켄달 보이드가 줄지어 생긴다. 니켈 UBM 위의 Ni₃Sn₄는 훨씬 느리게 자라 확산 방벽 역할을 한다.

SIMULATOR솔더 접합의 IMC 성장과 커켄달 보이드

흰 원을 끌어 보관 시간을 고른다

패드 금속CuNi UBM

보관 온도 
  도금 구리에 유기 불순물 많음

보관 시간—

  층 두께—

  IMC 총두께—

  커켄달 보이드—

왼쪽은 접합 단면, 오른쪽은 층 두께 대 \(\sqrt t\)(직선이면 포물선 성장)다. 성장 상수는 대표값 모형: Cu₆Sn₅ \(k(150\,°\mathrm C) = 6.2\times10^{-18}\) m²/s, \(Q = 90\) kJ/mol, 처음 1.5 µm; Cu₃Sn \(1.0\times10^{-18}\), 90 kJ/mol, 처음 0.2 µm; Ni₃Sn₄ \(5.0\times10^{-19}\), 80 kJ/mol, 처음 1.0 µm. 해볼 것: ① 150 °C 1000시간의 총두께를 읽는다. ② 온도를 175 °C로 올리면 같은 두께에 이르는 시간이 몇 배 줄어드는지 본다(가속 시험의 근거). ③ Ni UBM으로 바꾸면 IMC가 얇고 보이드가 없다. ④ 불순물을 켜면 같은 Cu₃Sn 두께에서 보이드가 훨씬 많다 — 불순물이 공공의 핵생성 자리가 된다.

리플로 직후 1.5 µm인 Cu₆Sn₅ 층이 \(x^2 = x_0^2 + kt\)로 자란다. \(k(150\,°\mathrm C) = 6.2\times10^{-18}\) m²/s, \(Q = 90\) kJ/mol이다(8장과 같은 대표값). (a) 150 °C 1000시간 뒤의 두께 (b) 125 °C에서 같은 두께가 되는 시간을 구하라.

  풀이 보기
  전략 (a)는 대입. (b)는 아레니우스 비로 \(k(125\,°\mathrm C)\)를 구한 뒤 같은 \(x^2 - x_0^2\)를 놓는다.

  풀이 (a) \(kt = 6.2\times10^{-18}\times3.6\times10^6 = 2.23\times10^{-11}\) m², \(x = \sqrt{2.25\times10^{-12}+2.23\times10^{-11}} = 4.96\) µm. (b) \(k(125) = k(150)\exp[-(90{,}000/8.314)(1/398.15 - 1/423.15)] = 6.2\times10^{-18}\times e^{-1.606} = 1.24\times10^{-18}\) m²/s. \(t = 2.23\times10^{-11}/1.24\times10^{-18} = 1.79\times10^7\) s.

  (a) 약 5.0 µm (b) 약 5.0×10³시간 (25 °C 낮추면 5.0배 오래)

  검토 가속 계수 5.0이 아레니우스 비 \(k(150)/k(125)\)와 같다. 이 계산이 "150 °C 1000시간 HTS가 실사용 몇 년에 해당하나"를 따지는 근거이며, 같은 \(Q\)가 유지된다는 가정이 핵심이다.

범프의 IMC와 커켄달 보이드마이크로 범프가 작아질수록 솔더 부피에서 IMC가 차지하는 몫이 커져, 20 µm 이하 범프는 거의 전부가 Cu₆Sn₅·Cu₃Sn으로 바뀌기도 한다. 이때 Cu₃Sn 속 커켄달 보이드가 계면을 따라 이어지면 낙하 충격과 열 사이클에서 접합이 떨어진다. 대응은 니켈 UBM(Ni₃Sn₄는 느리다), 도금 구리의 불순물 관리, 솔더 조성(Ni을 조금 넣은 SAC)이다. 고온 보관(HTS) 시험은 이 절의 포물선 성장을 아레니우스로 가속하는 시험이다. → PackagingBook · 범핑과 재배선

확산 방벽

  구리 배선은 실리콘과 유전막 속으로 퍼지지 않게 사방을 막아야 한다. 그 막이 확산 방벽(diffusion barrier)이다. 좋은 방벽은 (1) 구리가 녹지도 반응하지도 않고 (2) 구리와 유전막에 잘 붙으며 (3) 수 nm로 얇아도 연속이고 트렌치 벽을 고르게 덮고 (4) 저항이 크지 않아야 한다. 현재의 표준은 비정질에 가까운 TaN 위에 Ta를 얹은 Ta/TaN 이중층이다. TaN이 막고, Ta(또는 Co·Ru)가 구리를 붙잡고 결정립을 고르는 라이너(liner) 역할을 한다. 텅스텐 플러그와 알루미늄 배선에는 TiN이 쓰인다.

배선 트렌치의 방벽. 기둥형 결정립은 결정립계가 막 두께 방향으로 이어져 구리가 결정립계 확산 속도로 통과한다. 비정질 막에는 그런 길이 없다.
  
  방벽 한쪽 농도가 \(C_\mathrm s\)로 고정되고 다른 쪽(실리콘)이 흡수원이라면, 반대쪽 플럭스는 처음에는 0이다가 서서히 정상 상태 \(J = DC_\mathrm s/L\)에 다가간다. 통과한 누적량 \(Q(t)\)의 점근선은 \(Q = (DC_\mathrm s/L)(t - t_\text{lag})\)이고, 그 절편이 지연 시간(time lag)이다. 소자에 해로운 것은 정상 상태가 아니라 첫 도착이므로, 실제 설계는 erfc 기준(반대쪽 농도가 \(C_\mathrm s\)의 1%에 이르는 시간)을 많이 쓴다.

  $$t_\text{lag} = \frac{L^2}{6D},\qquad \frac{C(L,t)}{C_\mathrm s}\approx\operatorname{erfc}\frac{L}{2\sqrt{Dt}}\le r\;\Rightarrow\; L_\text{min} = 2\operatorname{erfc}^{-1}(r)\sqrt{\textstyle\sum_i D_it_i}$$Mat.lagTime. \(r = 0.01\)이면 \(\operatorname{erfc}^{-1}(0.01) = 1.821\), 곧 \(L_\text{min} = 3.64\sqrt{Dt}\). 여러 열처리를 겪으면 \(\sum D_it_i\)(열 예산)로 합친다. \(D\)는 막을 관통하는 가장 빠른 길의 값이다 — 다결정이면 결정립계.

흰 원을 끌어 시간을 고른다

  방벽 두께 L 

  MINI LAB450 °C 다결정 Ta 방벽 모형(결정립계 \(D = 10^{-8}e^{-180\,\text{kJ}/RT}\) m²/s)의 통과 누적량 \(Q/(C_\mathrm sL)\)(굵은 선, 정확한 급수 해)과 점근선(점선), 반대쪽 플럭스 \(J/(DC_\mathrm s/L)\)(황동색). 점근선의 시간축 절편이 \(t_\text{lag} = L^2/6D\)다. 두께를 두 배로 하면 지연 시간은 네 배다.

방벽을 지나는 가장 빠른 길의 확산 계수가 \(D_0 = 10^{-8}\) m²/s, \(Q =\) 180이고 공정이 450에서 2라면, \(D =\) , 1% 도착 기준의 최소 두께는 , 그 두께의 지연 시간은 다.

다결정 Ta 방벽에서 구리의 결정립계 확산을 \(D = 10^{-8}\exp(-180\,\text{kJ/mol}/RT)\) m²/s로 보자(대표값 모형). 450 °C에서 (a) 두께 5 nm의 지연 시간 (b) 2시간 동안 실리콘 쪽 농도가 표면의 1%를 넘지 않을 최소 두께를 구하라.

  풀이 보기
  전략 \(T = 723.15\) K에서 \(D\)를 구하고 (a) \(L^2/6D\), (b) \(3.64\sqrt{Dt}\).

  풀이 \(Q/RT = 180{,}000/(8.314\times723.15) = 29.94\), \(D = 10^{-8}e^{-29.94} = 9.97\times10^{-22}\) m²/s. (a) \(t_\text{lag} = (5\times10^{-9})^2/(6\times9.97\times10^{-22}) = 4.18\times10^3\) s ≈ 1.2시간. (b) \(\sqrt{Dt} = \sqrt{9.97\times10^{-22}\times7200} = 2.68\times10^{-9}\) m, \(L_\text{min} = 2\times1.821\times2.68 = 9.8\) nm.

  (a) 약 1.2시간 (b) 약 9.8 nm

  검토 5 nm 방벽은 이 공정 한 번을 못 견딘다. 105 °C에서 10년을 보내는 동안의 \(Dt\)는 \(4\times10^{-25}\) m²로 공정의 \(7\times10^{-18}\) m²에 비해 무시할 만하다 — 방벽 두께를 정하는 것은 사용 수명이 아니라 공정 열 예산이다. 20 nm 폭 배선에 10 nm 방벽은 불가능하므로 결정립계 없는 비정질 방벽이 필요하다.

게임: 가장 얇은 방벽으로 구리를 막아라

  폭 20 nm, 높이 40 nm 트렌치에 방벽을 고르고 두께를 정한다. 공정 열 예산(기본 450 °C 2시간)과 105 °C 10년 사용을 모두 견디면서 구리 단면을 가장 많이 남기는 것이 목표다.

SIMULATOR방벽 설계 과제: 두께·재료·열 예산

흰 원을 좌우로 끌어 방벽 두께

방벽 재료Ta(다결정)TiN(기둥형)TaN(비정질)TaN/Ta

공정 온도 
  공정 시간 
  10년 버티기 실행

가장 빠른 길의 D (공정)—

  필요 두께 Lmin—

  구리 단면 / 선 저항—

  판정 · 점수—

재료 모형(대표값, 구리의 가장 빠른 길): Ta 결정립계 \(10^{-8}e^{-180/RT}\), TiN 결정립계 \(10^{-8}e^{-160/RT}\), 비정질 TaN \(10^{-7}e^{-230/RT}\) m²/s(\(Q\)는 kJ/mol). 비정질 TaN은 600 °C를 넘으면 결정화해 결정립계(\(10^{-8}e^{-170/RT}\))가 생긴다. 연속막 최소 두께는 Ta·TiN 2 nm, TaN 1.5 nm, TaN/Ta는 TaN 1.5 nm + Ta 라이너 1 nm. TaN만 쓰면 구리가 잘 붙지 않아 점수가 깎인다. 해볼 것: ① Ta로 성공하는 가장 얇은 두께를 찾는다. ② TaN/Ta로 바꿔 점수를 올린다. ③ 공정 온도를 620 °C로 올려 TaN이 결정화하면 무슨 일이 생기는지 본다.

방벽·라이너가 배선 저항을 먹는다20 nm 폭 배선에서 사방 3 nm 방벽만 둬도 구리 단면이 3분의 1 넘게 줄고, 방벽 금속의 비저항은 구리의 수십 배라 전류를 거의 나르지 못한다. 그래서 방벽은 ALD TaN으로 1–2 nm까지 얇아졌고, Ta 대신 Co·Ru 라이너로 구리 채움과 일렉트로마이그레이션 수명을 지키며, 더 나아가 방벽이 거의 필요 없는 Ru·Mo 같은 배선 금속(11장)이 연구된다. 비아 바닥의 방벽은 직렬 저항이 되므로 선택적으로 지우거나 얇게 한다. → ProcessBook · 금속 배선

핵심 정리

기구와 자료: 공공 기구 \(Q_\mathrm{d} = \Delta H_\mathrm v + \Delta H_\mathrm m\), 틈새 기구 \(Q_\mathrm{d}\approx\Delta H_\mathrm m\). 공공 기구의 뜀은 되돌아가기 때문에 상관 인자 \(f\)(FCC 0.781, BCC 0.727, 2D 정사각 0.467)가 곱해진다. 두 온도의 \(D\)로 \(Q_\mathrm d = R\ln(D_1/D_2)/(1/T_2-1/T_1)\). 침탄은 \((C_x-C_0)/(C_\mathrm s-C_0) = 1-\operatorname{erf}(x/2\sqrt{Dt})\), 같은 분포는 \(Dt\)가 같다.

  상호 확산: 다르켄 \(\tilde D = X_\mathrm BD_\mathrm A + X_\mathrm AD_\mathrm B\)(열역학 인자 \(\Phi\) 포함), 표지 속도 \(v = (D_\mathrm A-D_\mathrm B)\partial X_\mathrm A/\partial x\). 표지는 빠른 원소 쪽으로 \(\sqrt t\)에 비례해 움직이고, 공공 흡수원이 모자라면 빠른 원소 쪽에 커켄달 보이드가 생긴다.

  볼츠만–마타노: \(D\)가 농도에 따라 변하면 분포가 비대칭이다. 마타노 면 \(\int(x-x_\mathrm M)dC = 0\)을 찾고 \(\tilde D(C^*) = -\frac{1}{2t}(dx/dC)\int_{C_\mathrm R}^{C^*}(x-x_\mathrm M)dC\). 기울기가 가파른 곳이 \(D\)가 작은 곳이다.

  단회로 확산: \(Q_\text{표면} < Q_\text{계} < Q_\text{격자}\). 해리슨 A(\(\sqrt{D_\mathrm lt}>d\), 하트 \(D_\text{eff} = (1-f)D_\mathrm l + fD_\mathrm{gb}\), \(f = 3\delta/d\)), B(V자 전선, 꼬리 \(\ln\bar C\propto-y^{6/5}\)), C(\(\sqrt{D_\mathrm lt}<\delta/20\), 결정립계만). 낮은 온도·작은 결정립일수록 결정립계가 지배한다.

  이온 결정: 전하 중성이 결함 농도를 정한다. Y₂O₃ 하나 → V_O•• 하나(8YSZ에서 산소 자리 3.7%). \(\sigma = n(ze)^2D/k_\mathrm BT\). 도핑한 결정은 고유(\(\Delta H_\mathrm m+\Delta H_\mathrm s/2\))·외인성(\(\Delta H_\mathrm m\))·회합 영역을 보인다.

  반응 확산: 확산 지배 층은 \(x^2 = x_0^2 + kt\), 얇은 층은 계면 반응 지배(선형). Ni → Ni₂Si → NiSi → NiSi₂(Ni 1 nm가 Si 1.83 nm를 먹고 NiSi 2.21 nm). Cu₆Sn₅·Cu₃Sn은 포물선으로 자라고 Cu₃Sn에 커켄달 보이드, Ni₃Sn₄는 느리다.

  확산 방벽: \(t_\text{lag} = L^2/6D\), 1% 도착 기준 \(L_\text{min} = 3.64\sqrt{\sum D_it_i}\). 다결정 방벽은 결정립계가, 비정질 방벽은 결정화 온도가 한계다. 두께를 정하는 것은 대개 사용 수명이 아니라 공정 열 예산이다.

연습문제

  따로 말이 없으면 \(R = 8.314\) J/(mol·K), \(k_\mathrm B = 1.381\times10^{-23}\) J/K, \(e = 1.602\times10^{-19}\) C이고, 확산 자료는 \(D_0\)[m²/s], \(Q_\mathrm d\)[kJ/mol]: C in α-Fe (\(1.1\times10^{-6}\), 87.4), C in γ-Fe (\(2.3\times10^{-5}\), 148), Fe in α-Fe (\(2.8\times10^{-4}\), 251), Cu in Cu (\(7.8\times10^{-5}\), 211), Cu GB in Cu (\(1\times10^{-5}\), 105). 섭씨는 켈빈으로 바꾼다(\(T = t + 273.15\)). 답이 ±1–2% 이내면 정답이다.

500 °C α-Fe(페라이트) 속 탄소의 확산 계수를 구하라.

\(RT = 8.314\times773.15 = 6428\) J/mol, \(Q/RT = 87{,}400/6428 = 13.597\). \(D = 1.1\times10^{-6}e^{-13.597} = 1.37\times10^{-12}\) m²/s. 같은 온도의 철 자기 확산(약 \(10^{-21}\))보다 9자릿수 빠르다 — 틈새 기구.

상관 인자 \(f\)가 1에 가장 가까운 경우는?

다이아몬드 격자의 자기 확산FCC 금속의 자기 확산BCC 철 속 묽은 탄소의 틈새 확산2차원 정사각 격자의 공공 확산

  묽은 틈새 용질의 이웃 틈새는 거의 늘 비어 있어 뜀이 서로 독립이다(\(f = 1\)). 공공 기구는 다이아몬드 0.5, 정사각 0.467, FCC 0.781로 배위수가 클수록 1에 가깝지만 1보다 작다.

α-Fe의 자기 확산 계수를 600 °C에서 \(2.70\times10^{-19}\), 700 °C에서 \(9.44\times10^{-18}\) m²/s로 쟀다. 활성화 에너지를 구하라.

\(1/873.15 - 1/973.15 = 1.1769\times10^{-4}\) K⁻¹, \(\ln(9.44\times10^{-18}/2.70\times10^{-19}) = \ln34.96 = 3.554\). \(Q_\mathrm d = 8.314\times3.554/1.1769\times10^{-4} = 2.51\times10^5\) J/mol = 251 kJ/mol.

탄소 0.10 wt% 강을 1000 °C에서 표면 1.10 wt%로 6시간 침탄한다. 탄소가 0.45 wt%인 깊이를 구하라. (\(\operatorname{erf}^{-1}(0.65) = 0.6609\))

\((0.45-0.10)/(1.10-0.10) = 0.35 = 1-\operatorname{erf}(z)\).

  \(\operatorname{erf}(z) = 0.65\), \(z = 0.6609\). \(D = 2.3\times10^{-5}e^{-148{,}000/(8.314\times1273.15)} = 1.95\times10^{-11}\) m²/s. \(\sqrt{Dt} = \sqrt{1.95\times10^{-11}\times21{,}600} = 6.49\times10^{-4}\) m. \(x = 2z\sqrt{Dt} = 8.57\times10^{-4}\) m = 0.857 mm.

어떤 강을 900 °C에서 15시간 침탄해 원하는 탄소 분포를 얻었다. 같은 분포를 1050 °C에서 얻으려면 몇 시간이면 되는가?

같은 분포는 \(D_1t_1 = D_2t_2\). \(D(900) = 5.92\times10^{-12}\), \(D(1050) = 3.31\times10^{-11}\) m²/s. \(t_2 = 15\times5.92/33.1 = 2.69\) h. 150 °C 올리면 5.6배 빨라진다. 대신 결정립이 커지므로 침탄 후 열처리로 다듬는다.

A–B 확산 쌍에서 \(X_\mathrm A = 0.25\)인 위치의 고유 확산 계수가 \(D_\mathrm A = 5.0\times10^{-15}\), \(D_\mathrm B = 1.0\times10^{-15}\) m²/s다. 상호 확산 계수를 구하라.

\(\tilde D = X_\mathrm BD_\mathrm A + X_\mathrm AD_\mathrm B = 0.75\times5.0\times10^{-15} + 0.25\times1.0\times10^{-15} = 4.0\times10^{-15}\) m²/s. A가 묽은 쪽이라 \(\tilde D\)가 \(D_\mathrm A\)에 가깝다.

앞 문제의 위치에서 \(\partial X_\mathrm A/\partial x = -5.0\times10^3\) m⁻¹이다. 기울기가 일정하다고 보고 50시간 동안 표지가 움직이는 거리를 구하라.

\(v = (D_\mathrm A - D_\mathrm B)\,\partial X_\mathrm A/\partial x = 4.0\times10^{-15}\times(-5.0\times10^3) = -2.0\times10^{-11}\) m/s. 50 h = \(1.8\times10^5\) s 동안 \(3.6\times10^{-6}\) m = 3.6 µm, A 쪽으로.

Cu₃Sn 층에서 구리가 주석보다 훨씬 빨리 확산한다. 커켄달 보이드는 주로 어디에 생기는가?

Cu₃Sn/Cu₆Sn₅ 경계(주석 쪽)Cu/Cu₃Sn 경계 근처(구리 쪽)솔더 한가운데보이드는 생기지 않는다

  빠른 원소(Cu)가 빠져나가는 쪽에 공공의 알짜 흐름이 모인다. 공공 흡수원이 부족하면 구리 쪽 경계에 보이드가 줄지어 생긴다.

20시간 확산한 쌍의 정규화 농도 \(C^*\)에서 \(dC/dx = -0.025\) µm⁻¹, \(\int_{C_\mathrm R}^{C^*}(x-x_\mathrm M)dC = 3.0\) µm였다. \(\tilde D(C^*)\)를 구하라.

\(dx/dC = -40\) µm \(= -4.0\times10^{-5}\) m. \(\tilde D = -\frac{1}{2\times72{,}000}\times(-4.0\times10^{-5})\times3.0\times10^{-6} = 8.33\times10^{-16}\) m²/s.

300 °C 구리 박막(결정립 200 nm, \(\delta = 0.5\) nm)에서 하트 식의 \(D_\text{eff}/D_\mathrm l\)을 구하라.

\(RT = 4765\) J/mol. \(D_\mathrm l = 7.8\times10^{-5}e^{-44.28} = 4.60\times10^{-24}\), \(D_\mathrm{gb} = 10^{-5}e^{-22.04} = 2.70\times10^{-15}\) m²/s. \(f = 1.5\times10^{-9}/2\times10^{-7} = 7.5\times10^{-3}\). \(D_\text{eff} = 4.60\times10^{-24} + 7.5\times10^{-3}\times2.70\times10^{-15} = 2.02\times10^{-17}\), 비 \(4.40\times10^6\).

200 °C에서 1시간 동안 구리 박막(결정립 1 µm, \(\delta = 0.5\) nm)에 표면에서 구리 추적자를 확산시킨다. 해리슨 영역(A, B, C)은?

\(\sqrt{D_\mathrm lt}\)를 \(\delta/20 = 0.025\) nm와 비교한다.

  \(D_\mathrm l(473.15\ \text{K}) = 7.8\times10^{-5}e^{-53.64} = 4.0\times10^{-28}\) m²/s, \(\sqrt{D_\mathrm lt} = 1.2\times10^{-12}\) m로 \(\delta/20\)보다 훨씬 작다 → C 영역. 결정립계로는 \(\sqrt{D_\mathrm{gb}t} = 0.3\) µm나 간다. 결정립계 확산 계수를 직접 재는 조건이다.

10 mol% Y₂O₃–ZrO₂에서 산소 자리 중 공공의 분율을 구하라.

양이온 \(0.90 + 0.20 = 1.10\), 산소 자리 2.20, 공공은 Y₂O₃ 몰수와 같은 0.10. 분율 \(0.10/2.20 = 0.0455\).

산소 이온 밀도 \(5.67\times10^{28}\) m⁻³, 확산 계수 \(2.0\times10^{-11}\) m²/s인 산화물 전해질의 1073 K 이온 전도도를 네른스트–아인슈타인 식으로 구하라(\(z = 2\), \(H_\mathrm R = 1\)).

\(\sigma = 5.67\times10^{28}\times(3.204\times10^{-19})^2\times2.0\times10^{-11}/(1.381\times10^{-23}\times1073) = 1.164\times10^{-19}/1.481\times10^{-20} = 7.86\) S/m.

니켈 8.0 nm가 실리콘과 모두 반응해 NiSi가 된다. 소모되는 실리콘 두께와 NiSi 두께를 구하라. (밀도 g/cm³: Ni 8.908, Si 2.329, NiSi 5.97; 몰 질량 Ni 58.69, Si 28.09)

몰 부피: Ni \(58.69/8.908 = 6.59\), Si \(28.09/2.329 = 12.06\), NiSi \(86.78/5.97 = 14.54\) cm³/mol. 니켈 1몰이 실리콘 1몰과 반응하므로 같은 넓이에서 두께 비는 몰 부피 비: Si \(12.06/6.59 = 1.830\), NiSi \(14.54/6.59 = 2.206\). Si 소모 \(14.6\) nm, NiSi \(17.6\) nm.

니켈 UBM 위의 Ni₃Sn₄가 \(x^2 = x_0^2 + kt\)로 자란다. \(x_0 = 1.0\) µm, \(k(150\,°\mathrm C) = 5.0\times10^{-19}\) m²/s, \(Q = 80\) kJ/mol일 때 175 °C에서 1000시간 보관한 뒤의 두께를 구하라.

\(k(175) = 5.0\times10^{-19}\exp[(80{,}000/8.314)(1/423.15 - 1/448.15)] = 5.0\times10^{-19}\times e^{1.2685} = 1.78\times10^{-18}\) m²/s. \(kt = 1.78\times10^{-18}\times3.6\times10^6 = 6.40\times10^{-12}\) m², \(x = \sqrt{1.0\times10^{-12} + 6.40\times10^{-12}} = 2.72\) µm.

기둥형 TiN 방벽을 지나는 구리의 결정립계 확산을 \(D = 10^{-8}\exp(-160\,\text{kJ/mol}/RT)\) m²/s로 본다. 400 °C에서 3시간 공정 동안 반대쪽 농도가 표면의 1%를 넘지 않을 최소 두께를 구하라. (\(\operatorname{erfc}^{-1}(0.01) = 1.821\))

\(Q/RT = 160{,}000/(8.314\times673.15) = 28.59\), \(D = 10^{-8}e^{-28.59} = 3.84\times10^{-21}\) m²/s. \(\sqrt{Dt} = \sqrt{3.84\times10^{-21}\times10{,}800} = 6.44\times10^{-9}\) m. \(L_\text{min} = 2\times1.821\times6.44 = 23.5\) nm. 가는 구리 배선에는 너무 두껍다 — TiN이 텅스텐 플러그·알루미늄에 쓰이고 구리에는 Ta 계열이 쓰이는 까닭이다.

개념 확인 퀴즈

Cu–황동 확산 쌍에서 몰리브데넘 표지가 황동 쪽으로 움직였다. 이 관찰이 직접 말해 주는 것은?

  구리가 아연보다 빨리 확산한다아연과 구리의 고유 확산 계수가 다르고, 확산이 공공을 통해 일어난다상호 확산 계수가 농도와 무관하다마타노 면이 처음 경계와 같다
  
두 원자가 직접 자리를 바꾸면 두 플럭스가 늘 같아 표지가 움직일 수 없다. 표지가 빠른 원소(Zn) 쪽으로 움직였다는 것은 \(D_\mathrm{Zn}>D_\mathrm{Cu}\)이고 그 차이를 공공이 메운다는 뜻이다.

볼츠만–마타노 해석에서 마타노 면은 무엇으로 정하는가?

  가열이 끝난 뒤 표지(Mo 선)가 있는 위치농도가 정확히 절반인 위치그 면 양쪽으로 들어가고 나간 원자 수가 같은, \(\int(x-x_\mathrm M)dC = 0\)인 위치분포의 기울기가 가장 큰 위치
  
마타노 면은 질량 보존이 정하는 기준면으로, 몰부피가 일정하면 처음 접합면과 같다. 표지(커켄달 면)는 고유 확산 계수의 차이 때문에 그 면에서 벗어나 움직이고, 농도 절반 위치는 \(D\)가 일정할 때만 마타노 면과 겹친다.

같은 금속에서 결정립 크기를 1 µm에서 100 nm로 줄였다. 낮은 온도의 유효 확산 계수(하트 식)는?

  변하지 않는다1/10로 준다약 10배 커진다 — 결정립계 부피 분율 \(3\delta/d\)가 10배100배 커진다
  
낮은 온도에서는 \(fD_\mathrm{gb}\) 항이 지배하고 \(f = 3\delta/d\)이므로 \(d\)에 반비례한다. 나노 결정 재료와 박막이 벌크보다 훨씬 빨리 섞이는 이유다.

YSZ의 이온 전도도가 Y₂O₃ 8–10 mol% 근처에서 가장 크고 더 넣으면 오히려 줄어드는 주된 이유는?

  Y₂O₃가 많으면 공공이 줄어서전하 중성이 깨져서공공이 Y 이온 옆에 붙잡히거나(회합) 서로 정렬하고, Y를 지나는 뜀의 장벽이 높아서결정이 녹아서
  
공공 수는 Y₂O₃에 비례해 계속 늘지만, 움직일 수 있는 공공의 비율과 뜀 빈도가 줄어 곱이 최대를 지난다. 8 mol% 이상은 입방정 형석상을 안정화하는 조건이기도 하다.

20 nm 폭 구리 배선에 다결정 Ta 대신 비정질 TaN 방벽을 쓰는 가장 큰 이유는?

  TaN의 비저항이 Ta보다 작아서TaN이 구리와 더 잘 붙어서막을 관통하는 결정립계가 없어 수 nm로도 공정 열 예산 동안 구리를 막을 수 있어서TaN은 결정화 온도가 없어서
  
기둥형 다결정 막의 결정립계는 구리의 지름길이라 필요한 두께가 \(\sqrt{D_\mathrm{gb}t}\)로 정해진다. 비정질 막은 이 길이 없지만 결정화 온도 아래에서만 유효하고, 구리와의 밀착이 나빠 Ta·Co·Ru 라이너를 얹는다.
