Repository: geniuskey/science-books

# SciBook — 대학 인터랙티브 과학 교과서

[science.euiyun.com](https://science.euiyun.com/) — **대학 강의 과목 하나가 교과서 한 권**이 되는 한국어 인터랙티브 과학 교과서 플랫폼입니다.
읽고, 수식을 따라가고, 시뮬레이터로 직접 실험하며 이해합니다. [books.euiyun.com](https://books.euiyun.com/) 시리즈의 자매 사이트입니다.

| 교과서 | 주소 | 상태 |
|---|---|---|
| 일반화학 (General Chemistry) | `/general-chemistry/` | 초판 — 6부 20장 + 부록 3 |
| 일반물리학 · 유기화학 · 유체역학 | — | 예정 ([로드맵](docs/ROADMAP.md)) |
| 색채공학 (Color Science, 옛 ColorBook) | `/color/` | 20장 — 자체 엔진(`color/js/common.js`)으로 가져옴 |

## 구조

```
engine/                 공통 교과서 엔진 (과목 무관)
  js/scibook.js         레이아웃·검색·테마·자동 번호·자동 채점 연습문제·드릴·진도·시뮬레이터 헬퍼
  css/scibook.css       디자인 토큰(라이트/다크)과 컴포넌트

File: materials-science/chapters/glossary.html (part 1 of 3)
용어집과 종합 문제 · 재료과학 · SciBook

Appendix B

  용어집과 종합 문제

  1–18장 본문에서 처음 정의한 용어를 모았다. 설명은 본문의 정의를 한두 문장으로 정리한 것이며, 링크를 누르면 그 용어가 처음 나온 절로 이동한다. 검색창에 한국어나 영어를 넣거나 장을 골라 목록을 좁힐 수 있다. 뒤의 종합 문제는 장마다 3–4문제씩 모두 70문제이고, 계산 문제와 선택형을 섞어 낸다. 대부분 칩 속 재료의 숫자로 묻는다 — 열 분산판과 정전척 세라믹, 웨이퍼 휨과 박막 응력, 도금 구리막의 나노압입, 다이 강도와 솔더 접합, 무연 솔더와 IMC, 잉곳 인상과 스퍼터 막, 배선 금속, EMC와 TIM, 게이트 절연막, 패키지 열 설계, 일렉트로마이그레이션, 불량 분석. ‘종합’ 표시가 붙은 문제는 여러 절(때로는 여러 장)의 도구를 함께 써야 풀린다. 그다음 장을 넘나드는 반복 연습 두 개, 시험 직전 체크리스트, 각 장의 개념 퀴즈를 무작위로 섞어 내는 코너가 이어진다. 물성 자료표와 계산기는 부록 A에 있다.

용어집

모든 장

용어 569개 · 각 용어는 처음 정의된 장으로 연결된다.

기타

0.2 % 오프셋 항복 강도0.2 % offset yield strength
탄성 직선을 변형 0.002만큼 평행 이동한 선이 응력–변형 곡선과 만나는 응력. 영구 변형 0.2 %에 해당한다.
06장 소성 변형과 강화 기구 →

2차 결합secondary bond
반데르발스 힘·수소 결합처럼 영구·유도 쌍극자 사이의 약한 결합. 고분자 사슬 사이를 묶으며 고분자의 낮은 탄성률과 유리 전이를 정한다.
01장 재료와 재료 선택 →

2차 덴드라이트 팔 간격secondary dendrite arm spacing, SDAS
덴드라이트 줄기에서 옆으로 난 2차 팔 사이의 거리 \(\lambda_2\). 국부 응고 시간의 세제곱근에 비례해 \(\lambda_2 = A\dot T^{-n}\)로 냉각 속도와 이어진다.
10장 응고·결정 성장과 박막 미세조직 →

γ′gamma prime
니켈 초합금의 FCC γ 기지 속에 정합하게 석출하는 L1₂ 규칙 격자 Ni₃Al 상. 전위가 자르기 어렵고 온도가 오를수록 강해져 고온 강도의 원천이 된다.
11장 금속과 합금 →

A–Z

ASTM 결정립 크기 번호ASTM grain size number
100배 사진 1 in² 안의 결정립 수 \(N\)과 \(N = 2^{G-1}\)로 정의되는 결정립 크기 지표 \(G\). 클수록 결정립이 작다.
03장 결정 결함 →

CCT 도표continuous-cooling-transformation diagram
일정한 속도로 연속 냉각할 때 변태가 시작·완료되는 점을 이은 연속 냉각 변태 도표. TTT 곡선보다 늦은 시간, 낮은 온도 쪽에 놓인다.
09장 상변태 속도론 →

DNPdistance from neutral point
다이·패키지의 중립점(보통 중심)에서 접합까지의 거리. 열팽창 불일치로 생기는 상대 변위와 솔더 전단 변형이 이 거리에 비례한다.
16장 열적·광학적 성질 →

GP 영역Guinier–Preston zone
과포화 Al–Cu 합금에서 구리 원자가 {100}면에 한두 원자층 원반으로 모인 정합 석출 영역. 석출 순서의 첫 단계다.
09장 상변태 속도론 →

HAADFhigh-angle annular dark field
STEM에서 고각으로 산란된 전자를 고리 검출기로 모아 만든 비간섭성 상. 세기가 대략 \(Z^{1.7}\)에 비례해 무거운 원자가 밝다.
18장 재료 분석과 특성 평가 →

OSF 고리oxidation-induced stacking fault ring
공공형과 틈새형 영역 경계 근처 공공형 쪽에 산소 석출이 몰려, 산화하면 적층 결함이 고리 모양으로 나타나는 영역.
10장 응고·결정 성장과 박막 미세조직 →

SAC 솔더Sn–Ag–Cu solder
Sn에 Ag와 Cu를 조금 넣은 무연 솔더. 대표 조성 SAC305(Sn–3.0Ag–0.5Cu)는 약 217 °C의 삼원 공정점 근처에서 녹으며 β-Sn + Ag₃Sn + Cu₆Sn₅ 조직으로 굳는다.
08장 상태도와 미세조직 →

S–N 곡선S–N curve
응력 진폭 \(S\)와 파단 반복 수 \(N_f\)의 관계를 그린 피로 수명 곡선. 보통 \(N_f\)를 로그 축으로 그린다.
07장 파괴·피로·크리프 →

TTT 도표time–temperature–transformation diagram
모상을 일정 온도로 급히 옮겨 유지할 때 변태가 시작·진행·완료되는 시간을 온도별로 그린 항온 변태 도표. 강에서는 펄라이트·베이나이트의 C 곡선과 \(M_s\)선이 나타난다.
09장 상변태 속도론 →

UBMunder bump metallization
칩의 패드와 솔더 범프 사이에 까는 금속 다층막(접착층–Ni 확산 방벽–젖음층). 솔더가 아래 금속을 소모하지 않게 하고 젖음을 돕는다.
11장 금속과 합금 →

VFT 식Vogel–Fulcher–Tammann equation
유리 액체의 점도를 \(\log\eta = A + B/(T-T_0)\)로 나타내는 경험식. 저온에서 아레니우스보다 가파르게 오른다.
12장 세라믹과 유리 →

WLF 식Williams–Landel–Ferry equation
윌리엄스–랜델–페리 식 \(\log a_T = -C_1(T-T_r)/(C_2+T-T_r)\). \(T_r = T_g\)이면 \(C_1 = 17.44\), \(C_2 = 51.6\) K이며 \(T_g\)–\(T_g+100\) K에서 맞는다.
13장 고분자 →

X선 광전자 분광X-ray photoelectron spectroscopy, XPS
X선으로 떼어 낸 광전자의 운동 에너지에서 결합 에너지 \(\mathrm{BE} = h\nu - \mathrm{KE} - \varphi\)를 구해 표면 수 nm의 원소와 화학 상태를 보는 분석법.
18장 재료 분석과 특성 평가 →

high-k 유전체high-k dielectric
SiO₂(\(k = 3.9\))보다 유전율이 큰 절연막(HfO₂, ZrO₂ 등). 같은 정전 용량을 더 두꺼운 막으로 얻어 누설을 줄인다.
15장 전기적·유전적 성질 →

ㄱ

가공 경화strain hardening, work hardening
소성 변형으로 전위가 늘고 서로 엉켜 항복 강도가 오르는 현상. 냉간 가공의 원리다.
06장 소성 변형과 강화 기구 →

가공 경화 지수strain-hardening exponent
홀로몬 식의 지수 \(n\). 클수록 변형에 따라 빨리 단단해지고 네킹이 늦게(진변형 \(n\)에서) 시작된다.
06장 소성 변형과 강화 기구 →

가교crosslinking
사슬과 사슬 사이를 공유 결합 다리로 잇는 것. 가교된 고분자는 데워도 녹지 않고, 성긴 가교는 고무, 촘촘한 가교는 단단한 열경화성 수지를 만든다.
13장 고분자 →

가교점 사이 분자량molecular weight between crosslinks
고무 망목에서 이웃한 두 가교점 사이 사슬의 몰 질량 \(M_c\). 전단 탄성률 \(G = \rho RT/M_c\)로 구한다.
13장 고분자 →

가산 법칙additivity rule
온도가 바뀌는 경로에서 변태를 각 온도의 항온 변태 시간의 몫으로 더해 계산하는 규칙. 변태 시작은 \(\sum\Delta t_i/\tau_i = 1\)(셰일 법칙)로 판정한다.
09장 상변태 속도론 →

가상 온도fictive temperature
유리가 지닌 얼어붙은 구조와 같은 구조를 갖는 평형 액체의 온도 \(T_f\). 빨리 식힌 유리일수록 높다.
12장 세라믹과 유리 →

가수분해hydrolysis
물이 고분자의 에스터·아마이드·이미드 결합을 끊는 반응. 고온 고습에서 고분자의 강도와 접착력을 떨어뜨린다.
17장 재료 열화와 신뢰성 →

가중 점수법weighted-property method
각 성질을 후보 중 최댓값(또는 최솟값) 기준 100점 척도로 바꾸고 중요도 가중치를 곱해 더한 점수 \(\gamma = \sum w_i\beta_i\)로 재료를 비교하는 방법.
01장 재료와 재료 선택 →

가지 고분자branched polymer
주사슬에 곁사슬 가지가 달린 고분자. 가지가 많으면 사슬이 가지런히 쌓이지 못해 결정도와 밀도가 낮다(LDPE).
13장 고분자 →

각도 분해 XPSangle-resolved XPS, ARXPS
광전자 이탈각을 바꾸어 정보 깊이를 조절하며 재는 XPS. 얇은 덮개층의 두께와 깊이 분포를 비파괴로 얻는다.
18장 재료 분석과 특성 평가 →

갈바닉 부식galvanic corrosion
전위가 다른 두 금속이 전해질 속에서 맞닿을 때 덜 귀한 쪽이 양극이 되어 빨리 녹는 부식. 음극/양극 면적비가 클수록 심하다.
17장 재료 열화와 신뢰성 →

강유전체ferroelectric
전기장 없이도 자발 분극을 지니고 그 방향을 전기장으로 뒤집을 수 있는 유전체(BaTiO₃, PZT, HZO).
15장 전기적·유전적 성질 →

강화재reinforcement
기지 속에 흩어져 강성·강도를 더하거나 열팽창·열전도 같은 성질을 조절하는 상. 입자·단섬유·연속 섬유 등이 있다.
14장 복합재료 →

겔화gelation
가지친 분자가 커지다가 시료 전체를 잇는 하나의 거대한 망목이 생기는 순간. 무게평균 분자량과 점도가 발산하고 수지가 더는 흐르지 않는다.
13장 고분자 →

겔화점gel point
겔화가 일어나는 반응 정도. 플로리–스톡마이어 이론으로 \(\alpha_\text{gel} = 1/\sqrt{r(f_A-1)(f_B-1)}\)이며, 다이아민–다이에폭시는 0.577이다.
13장 고분자 →

결정도crystallinity
반결정성 고분자에서 결정 영역이 차지하는 무게 분율. 밀도로 \(\rho_c(\rho_s-\rho_a)/\rho_s(\rho_c-\rho_a)\)를 계산하거나 DSC·XRD로 잰다.
13장 고분자 →

결정립 미세화 강화grain-size strengthening
결정립을 작게 해 결정립계로 전위 운동을 막아 강하게 하는 방법. 강도와 인성을 함께 올린다.
06장 소성 변형과 강화 기구 →

결정립 성장grain growth
재결정 뒤 결정립계 에너지를 줄이려고 평균 결정립이 커지는 과정. 이상적으로 \(d^2 - d_0^2 = Kt\)이다.
06장 소성 변형과 강화 기구 →

결정립계grain boundary
결정 방향이 다른 두 결정립이 맞닿은 면결함. 방위 차이가 약 15° 이하면 저각 경계(전위 벽), 그보다 크면 고각 경계다.
03장 결정 결함 →

결정립계 확산grain-boundary diffusion
폭 약 0.5 nm인 결정립계를 따라 일어나는 확산. 활성화 에너지가 격자 확산의 0.5–0.6배여서 낮은 온도와 작은 결정립에서 물질 수송을 지배한다.
04장 재료 속 확산 →

결정자 크기crystallite size
X선 회절에 결맞게 함께 기여하는 결정 영역의 크기. 피크 폭에서 셰러 식 \(D = K\lambda/\beta\cos\theta\)로 구하며 현미경으로 본 결정립 크기보다 작거나 같다.
18장 재료 분석과 특성 평가 →

결합 삼각형tie triangle
삼원계 등온 단면에서 세 상이 공존하는 삼각형 영역. 꼭짓점이 세 상의 조성이고, 안의 점에서는 무게 중심 규칙으로 세 상의 분율을 구한다.
08장 상태도와 미세조직 →

결합 에너지bonding energy
평형 거리에 있는 두 원자를 무한히 떼어 놓는 데 드는 에너지, 곧 결합 에너지 곡선 우물의 깊이 \(E_0\). 클수록 녹는점이 높다.
02장 원자 결합과 결정 구조 →

결합 에너지 곡선bonding energy curve
두 원자 사이 거리 \(r\)에 따른 퍼텐셜 에너지 \(E(r)\). 인력과 척력의 합으로 바닥이 하나인 우물이 되며, 깊이·곡률·비대칭이 녹는점·탄성률·열팽창을 정한다.
02장 원자 결합과 결정 구조 →

결합선tie line
두 상 영역 안의 한 점을 지나는 수평선. 영역의 두 경계와 만나는 점의 조성이 공존하는 두 상의 조성이다.
08장 상태도와 미세조직 →

경도hardness
압입자를 눌러 남는 자국으로 잰 국부 소성 변형 저항. 대략 항복 강도의 3배다.
06장 소성 변형과 강화 기구 →

경시 절연 파괴time-dependent dielectric breakdown
사용 전계에서도 절연막 속 결함이 시간에 따라 쌓여 결국 절연이 무너지는 현상. 고전계 시험을 E 모형이나 1/E 모형으로 외삽해 수명을 구한다.
17장 재료 열화와 신뢰성 →

경화능hardenability
강이 담금질로 마르텐사이트가 되어 경화되는 깊이를 나타내는 성질. 합금 원소가 TTT 곡선의 코를 오른쪽으로 밀어 키우며, 최대 경도(탄소량이 정함)와는 다르다.
11장 금속과 합금 →

경화도degree of cure
열경화성 수지의 경화 반응이 진행된 정도 \(\alpha\). DSC에서 \(\alpha = 1-\Delta H_\text{res}/\Delta H_\text{tot}\)로 잰다.
13장 고분자 →

계면interface
기지와 강화재가 맞닿은 경계. 하중 전달(계면 전단 강도)과 파괴 기구(분리·뽑힘)를 좌우한다.
14장 복합재료 →

계면 분극interfacial polarization
결정립계·상 경계처럼 전도도가 다른 영역의 경계에 움직이는 전하가 쌓여 생기는 분극(공간 전하 분극). 저주파에서만 따라간다.
15장 전기적·유전적 성질 →

계면 열저항thermal boundary resistance
서로 다른 두 재료의 계면에서 열유속 \(q\)에 대해 생기는 온도 불연속 \(\Delta T = qR_\mathrm{K}\)의 비례 상수(m²K/W). 포논이 계면에서 일부 반사되어 생긴다.
16장 열적·광학적 성질 →

고분자polymers
작은 단위체가 공유 결합으로 길게 이어진 사슬 분자로 된 재료. 사슬 사이가 약한 2차 결합이라 가볍고 무르며 열팽창이 크고 사용 온도가 낮다.
01장 재료와 재료 선택 →

고상선solidus
그 아래에서 합금이 모두 고체가 되는 온도를 조성에 따라 이은 선(평형 응고 기준).
08장 상태도와 미세조직 →

고온 산화high-temperature oxidation
금속이 높은 온도에서 산소 등 기체와 직접 반응해 표면에 산화막을 키우는 현상. 속도는 산화막의 치밀도와 막 속 이온 확산이 정한다.
17장 재료 열화와 신뢰성 →

고용 강화solid-solution strengthening
크기·탄성률이 다른 용질 원자의 응력장이 전위를 붙잡아 강하게 하는 기구. 강화량은 대략 \(c^{1/2}\)–\(c^{2/3}\)에 비례한다.
06장 소성 변형과 강화 기구 →

고용선solvus line
고용체 영역과 두 상 영역의 경계로, 온도에 따른 고체 속 용질의 고용 한계를 나타내는 선. 이 선을 지나 식으면 둘째 상이 석출한다.
08장 상태도와 미세조직 →

고용체solid solution
다른 원자가 들어가도 용매의 결정 구조가 유지되고 새 상이 생기지 않는 고체 용액.
03장 결정 결함 →

고용화 처리solution heat treatment
석출 경화 합금을 고용선과 고상선 사이의 온도에서 가열해 용질을 모두 고용시키는 열처리. 뒤이어 담금질로 과포화 고용체를 만든다.
08장 상태도와 미세조직 →

고유 확산 계수intrinsic diffusion coefficient
결정 격자(표지)에 대해 잰 각 성분의 확산 계수 \(D_\mathrm A\), \(D_\mathrm B\). 둘이 다르면 커켄달 효과가 생긴다.
04장 재료 속 확산 →

고전 적층판 이론classical laminate theory, CLT
각 층의 강성을 각도만큼 돌려 두께 방향으로 적분해 면 안 강성(A), 결합(B), 굽힘 강성(D) 행렬을 구하고 적층판의 변형과 휨을 계산하는 이론.
14장 복합재료 →

공공vacancy
원자가 있어야 할 격자점이 빈 점결함. 배열 엔트로피 때문에 열평형에서 \(N_v = N\exp(-Q_v/kT)\)만큼 반드시 존재한다.
03장 결정 결함 →

공공 회합defect association
하전된 공공이 반대 유효 전하의 도펀트 옆에 붙잡혀 짝을 이루는 현상. 낮은 온도에서 움직일 수 있는 공공을 줄여 확산과 이온 전도를 느리게 한다.
04장 재료 속 확산 →

공구강tool steel
탄소 0.6–1.5 %에 W·Mo·V·Cr을 많이 넣은 강으로, 높은 경도와 내마모성, 고온 경도를 가져 절삭 공구·금형에 쓴다.
11장 금속과 합금 →

공석 반응eutectoid reaction
냉각할 때 한 고체가 일정한 온도에서 두 고체로 바뀌는 반응. Fe–C에서는 727 °C에서 \(\gamma(0.76) \to \alpha(0.022) + \mathrm{Fe_3C}(6.70)\)이다.
08장 상태도와 미세조직 →

공식pitting corrosion
부동태막이 염소 이온 등으로 국부적으로 깨진 점이 작은 양극이 되어 바늘구멍처럼 깊이 파고드는 국부 부식. 구멍 속 산성화로 스스로 가속된다.
17장 재료 열화와 신뢰성 →

공정 반응eutectic reaction
냉각할 때 한 액체가 일정한 온도에서 두 고체로 동시에 바뀌는 반응 \(\mathrm{L} \to \alpha + \beta\). 예: Pb–Sn 183 °C, 61.9 wt% Sn.
08장 상태도와 미세조직 →

공중합체copolymer
두 종류 이상의 단량체로 이루어진 고분자. 배열에 따라 랜덤·교대·블록·그라프트 공중합체로 나뉜다.
13장 고분자 →

공칭 변형engineering strain
늘어난 길이를 처음 표점 거리로 나눈 변형 \(\varepsilon = \Delta L/L_0\).
06장 소성 변형과 강화 기구 →

공칭 응력engineering stress
하중을 시편의 처음 단면적으로 나눈 응력 \(\sigma = F/A_0\). 네킹 뒤에는 실제 응력보다 작게 나온다.
06장 소성 변형과 강화 기구 →

공학 전단 변형engineering shear strain
원래 직각이던 두 선 사이 각의 감소(rad) \(\gamma_{xy}\). 텐서 성분의 두 배, \(\gamma_{xy} = 2\varepsilon_{xy}\)이며 \(\tau = G\gamma\)로 전단 응력과 잇는다.
05장 응력·변형과 탄성 →

과시효overaging
최고 시효를 지나 석출물이 커지고 간격이 넓어져 강도가 떨어지는 상태.
06장 소성 변형과 강화 기구 →

과포화 고용체supersaturated solid solution
그 온도의 평형 고용 한계보다 많은 용질이 녹아 있는 준안정 고용체. 시효하면 용질이 석출물로 빠져나오며 강도가 오른다.
08장 상태도와 미세조직 →

관통 전위threading dislocation
부정합 전위의 끝이 막 표면까지 뚫고 올라간 전위 줄기. 소자의 누설 경로가 되어 경사 버퍼 등으로 밀도를 줄인다.
10장 응고·결정 성장과 박막 미세조직 →

광산화photo-oxidation
자외선이 고분자 결합을 끊어 만든 라디칼이 산소와 반응해 사슬을 분해하는 열화. 변색과 표면 균열을 만든다.
17장 재료 열화와 신뢰성 →

교차 미끄럼cross-slip
나사 전위가 버거스 벡터를 품은 다른 미끄럼면으로 옮겨 가는 것. 적층 결함 에너지가 낮으면 부분 전위를 오므려야 해 어렵다.
03장 결정 결함 →

교차 슬립cross slip
나사 전위가 버거스 벡터를 품은 다른 미끄럼면으로 옮겨 가 미끄러지는 것. 장애물을 돌아가는 길이 된다.
06장 소성 변형과 강화 기구 →

교환 상수exchange constant
한 목표(예: 질량 1 kg)를 줄이는 데 기꺼이 치를 다른 목표(원가)의 값. 벌점 함수 \(Z = \alpha_\mathrm{m}m + C\)의 \(\alpha_\mathrm{m}\)이다.
01장 재료와 재료 선택 →

구면 수차spherical aberration
렌즈 가장자리를 지난 전자가 중심을 지난 전자보다 가까운 곳에 초점을 맺는 수차. 흐림이 수렴각의 세제곱(\(\tfrac12C_\mathrm s\alpha^3\))에 비례한다.
18장 재료 분석과 특성 평가 →

구정spherulite
녹은 고분자가 결정화할 때 핵 하나에서 라멜라 리본이 사방으로 자라 만든 공 모양 집합체(수–수백 µm). 직교 편광 아래 몰타 십자가 보인다.
13장 고분자 →

국부 응고 시간local solidification time
어떤 지점이 액상선 온도에서 고상선(또는 공정) 온도까지 식는 데 걸리는 시간 \(t_f = \Delta T_0/\dot T\).
10장 응고·결정 성장과 박막 미세조직 →

굽힘 강도flexural strength
막대를 굽혀 깨뜨릴 때 인장 면의 최대 응력. 3점 굽힘에서 \(\sigma = 3FL/2bd^2\). 세라믹 강도의 표준 측정값이다.
12장 세라믹과 유리 →

규산염silicate
SiO₄⁴⁻ 사면체를 기본 단위로 하는 화합물. 사면체가 꼭짓점 산소를 몇 개 나누느냐에 따라 섬·사슬·판·3차원 망목 구조가 된다.
12장 세라믹과 유리 →

균일 부식uniform corrosion
양극과 음극 자리가 끊임없이 바뀌어 표면 전체가 고르게 얇아지는 부식. 양은 많아도 예측하기 쉽다.
17장 재료 열화와 신뢰성 →

균질화 처리homogenization
유핵 조직이나 편석을 없애려고 합금을 비평형 고상선보다 낮은 고온에 오래 두어 확산으로 조성을 고르게 하는 열처리. 시간은 대략 \(l^2/(\pi^2D)\)에 비례한다.
08장 상태도와 미세조직 →

그레이징 입사 회절grazing-incidence XRD, GIXRD
X선 입사각을 0.3–1° 정도로 낮게 고정해 침투 깊이를 줄이고 얇은 막의 회절 신호를 키우는 XRD 방법.
18장 재료 분석과 특성 평가 →

그뤼나이젠 상수Grüneisen parameter
부피가 변할 때 포논 진동수가 바뀌는 비율 \(\gamma = -d\ln\omega/d\ln V\). 비조화성의 척도로 \(3\alpha = \gamma C_V/(KV_m)\)를 통해 열팽창 계수와 열용량을 잇는다.
16장 열적·광학적 성질 →

극점도pole figure
한 결정면 무리의 법선(극)이 시편 좌표에서 어떤 방향에 몰려 있는지를 반구 투영으로 나타낸 그림. 집합 조직을 보여 준다.
18장 재료 분석과 특성 평가 →

금속metals
금속 결합으로 이루어진 재료. 자유 전자 덕분에 전기·열을 잘 전하고, 결합에 방향성이 없어 연성이 크며 파괴 인성이 높다.
01장 재료와 재료 선택 →

금속간 화합물intermetallic compound, IMC
두 금속이 정해진 조성비로 이룬 화합물(Cu₆Sn₅, Cu₃Sn, Ni₃Sn₄ 등). 솔더 접합 계면에 자라며 단단하고 취약하다.
04장 재료 속 확산 →

기지matrix
복합재료에서 연속된 상. 강화재를 붙잡아 모양을 유지하고 하중을 강화재에 전달하며 환경으로부터 보호한다.
14장 복합재료 →

깁스 삼각형Gibbs triangle
삼원계 조성을 나타내는 정삼각형. 꼭짓점이 순성분이고, 점에서 어떤 꼭짓점의 맞은편 변까지의 거리가 그 성분의 %다.
08장 상태도와 미세조직 →

깁스–톰슨 효과Gibbs–Thomson effect
곡률 반지름 \(r\)인 입자 둘레의 평형 용해도가 \(c(r) = c_\infty\exp(2\gamma V_m/rRT)\)로 커지는 현상. 작은 입자가 녹고 큰 입자가 자라는 원인이다.
09장 상변태 속도론 →

깊이 분해능depth resolution
깊이 분석에서 얼마나 얇은 층까지 가를 수 있는지의 척도. SIMS에서는 원자 섞임과 밀어 넣기가 만든 상승·하강 길이로 나타낸다.
18장 재료 분석과 특성 평가 →

끝–끝 거리end-to-end distance
사슬 양 끝 사이의 거리 \(R\). 무작위 걸음 사슬의 RMS 값은 \(\sqrt N\,b\)로 윤곽 길이 \(Nb\)보다 훨씬 작다.
13장 고분자 →

ㄴ

나노압입nanoindentation
날카로운 압입자를 누르며 하중과 깊이를 nm·µN 정밀도로 기록해 박막·미세 영역의 경도와 탄성률을 재는 방법.
06장 소성 변형과 강화 기구 →

나바로–헤링 크리프Nabarro–Herring creep
공공이 결정립 내부를 지나 인장받는 계면에서 압축받는 계면으로 흘러 결정립이 늘어나는 확산 크리프. 속도는 \(\sigma D_v/d^2\)에 비례한다.
07장 파괴·피로·크리프 →

나사 전위screw dislocation
버거스 벡터가 전위선과 나란한 전위. 원자면이 전위선을 축으로 나선 계단을 이루며 교차 미끄럼을 할 수 있다.
03장 결정 결함 →

내화 금속refractory metal
녹는점이 약 2000 °C를 넘는 W·Mo·Ta·Nb 등. BCC로 고온 강도가 높지만 상온 취성과 고온 산화가 약점이라 주로 분말 야금으로 만든다.
11장 금속과 합금 →

냉간 가공cold work
재결정 온도 아래에서 압연·인발 등으로 단면을 줄이는 소성 가공. 정도는 \(\%\mathrm{CW} = (A_0 - A_d)/A_0\times100\)으로 나타낸다.
06장 소성 변형과 강화 기구 →

냉간 가공도percent cold work
냉간 가공으로 단면적이 줄어든 비율 \(\%\mathrm{CW} = (A_0 - A_d)/A_0\times100\).
11장 금속과 합금 →

네른스트–아인슈타인 식Nernst–Einstein relation
이온 전도도와 확산 계수의 관계 \(\sigma = n(ze)^2D/k_\mathrm BT\). 아인슈타인 관계를 이온에 쓴 것이다.
04장 재료 속 확산 →

네킹necking
가공 경화가 단면 감소를 따라가지 못해 변형이 한 곳에 몰려 시편이 목처럼 잘록해지는 현상. 콩시데르 조건 \(d\sigma_\mathrm T/d\varepsilon_\mathrm T = \sigma_\mathrm T\)에서 시작한다.
06장 소성 변형과 강화 기구 →

노르트하임 규칙Nordheim's rule
고용체의 불순물 저항률을 용질 원자 분율 \(c\)로 어림하는 식 \(\rho_\mathrm{i} = Ac(1-c)\).
15장 전기적·유전적 성질 →

노리스–란츠베르크 식Norris–Landzberg equation
온도 사이클 시험과 현장 조건의 솔더 피로 수명 비를 온도 폭·주파수·최고 온도로 나타낸 가속 계수 식.
17장 재료 열화와 신뢰성 →

노턴 식Norton's law
정상 상태 크리프 속도의 멱법칙 \(\dot\varepsilon_s = A\sigma^n\exp(-Q_c/RT)\). 응력 지수 \(n\)이 기구를, \(Q_c\)가 확산 과정을 알려 준다.
07장 파괴·피로·크리프 →

ㄷ

다각형화polygonization
회복 중 같은 부호의 칼날 전위가 벽으로 정렬해 아결정립계를 만드는 과정.
06장 소성 변형과 강화 기구 →

다각화polygonization
어닐 중 같은 부호의 칼날 전위가 미끄럼과 상승으로 수직 벽을 이루어 저각 결정립계(아결정립)를 만드는 회복 과정.
03장 결정 결함 →

다결정polycrystal
방위가 서로 다른 결정립 여러 개가 결정립계로 맞붙은 고체. 방위가 무작위면 평균 성질이 등방이 된다.
02장 원자 결합과 결정 구조 →

다르켄 식Darken equations
상호 확산 계수 \(\tilde D = X_\mathrm BD_\mathrm A + X_\mathrm AD_\mathrm B\)와 표지 속도 \(v = (D_\mathrm A - D_\mathrm B)\,\partial X_\mathrm A/\partial x\)를 고유 확산 계수로 나타낸 식.
04장 재료 속 확산 →

다리 산소bridging oxygen
두 망목 형성 다면체(예: SiO₄ 사면체)가 함께 나누는 꼭짓점 산소. Si–O–Si 결합을 이룬다.
12장 세라믹과 유리 →

다마신damascene
절연막에 홈을 먼저 파고 금속을 채운 뒤 CMP로 넘친 부분을 깎아 배선을 만드는 공정. 건식 식각이 어려운 구리 배선에 쓴다.
11장 금속과 합금 →

다이아몬드 구조diamond cubic structure
FCC 격자점마다 원자 두 개((0,0,0), (¼,¼,¼))를 둔 공유 결정 구조. 단위정 원자 8개, 배위수 4, 충진율 0.34. Si·Ge·다이아몬드·α-Sn.
02장 원자 결합과 결정 구조 →

다형polymorphism
같은 화학식의 화합물이 두 가지 이상의 결정 구조를 갖는 현상. ZrO₂·HfO₂의 단사정·정방정·입방·사방정상, SiO₂의 석영·크리스토발라이트가 예다.
02장 원자 결합과 결정 구조 →

단결정single crystal
원자 배열의 규칙이 시료 전체에 끊김 없이 이어진 결정. 실리콘 웨이퍼·사파이어 기판처럼 방향에 따라 성질이 다르다(이방성).
02장 원자 결합과 결정 구조 →

단계 중합step-growth polymerization
작용기끼리의 반응이 단량체·올리고머·긴 사슬 어디서나 같은 속도로 일어나는 중합. 반응 정도 \(p\)가 1에 가까워야 긴 사슬이 생긴다(나일론·PET·에폭시).
13장 고분자 →

단량체monomer
공유 결합으로 이어져 고분자 사슬을 이루는 작은 분자. 에틸렌·프로필렌·스타이렌처럼 이중 결합이나 반응하는 작용기를 가진다.
13장 고분자 →

단면 감소율percent reduction in area
파단면 넓이의 감소율 \(\%\mathrm{RA} = (A_0 - A_f)/A_0\times100\). 표점 거리에 무관한 연성 척도다.
06장 소성 변형과 강화 기구 →

단방향 복합재료unidirectional composite
연속 섬유가 모두 한 방향으로 정렬된 복합재료(판). 섬유 방향은 매우 단단하고 강하지만 횡방향·전단은 기지가 지배한다.
14장 복합재료 →

단범위 규칙성short-range order
최근접·둘째 이웃 정도의 짧은 거리에서만 원자 배열에 규칙(결합 길이·배위수)이 있는 성질. 비정질 고체와 액체의 특징이다.
02장 원자 결합과 결정 구조 →

단조forging
금속을 두드리거나 눌러 모양을 만드는 소성 가공. 결정립을 미세화하고 흐름 조직을 만들어 강하고 질긴 부품을 얻는다.
11장 금속과 합금 →

단회로 확산short-circuit diffusion
결정립계·전위·표면처럼 원자 배열이 성긴 결함을 따라 격자보다 훨씬 빠르게 일어나는 확산. 활성화 에너지가 격자 확산의 절반 안팎이다.
04장 재료 속 확산 →

담금질quenching
오스테나이트화한 강을 물·기름 등에 넣어 TTT 곡선의 코보다 빨리 식혀 마르텐사이트를 만드는 처리.
11장 금속과 합금 →

대나무 구조bamboo structure
결정립 크기가 선폭보다 커서 결정립계가 배선을 가로지르는 미세조직. 길이 방향 결정립계 확산 경로가 끊겨 EM 수명이 늘어난다.
17장 재료 열화와 신뢰성 →

도너donor
반도체에 전자를 내주는 불순물(실리콘 속 P, As 같은 5족 원소).
15장 전기적·유전적 성질 →

동경 분포 함수radial distribution function
한 원자에서 거리 \(r\)에 다른 원자가 있을 상대 확률 \(g(r)\)(평균 밀도 = 1). 결정은 먼 거리까지 날카로운 봉우리, 비정질은 첫 봉우리 몇 개만 보인다.
02장 원자 결합과 결정 구조 →

동소체allotropy
같은 원소가 서로 다른 결정 구조를 갖는 현상 또는 그 각각의 형태. 탄소(다이아몬드·흑연), 철(α·γ·δ), 주석(α·β)이 예다.
02장 원자 결합과 결정 구조 →

뒬롱–프티 법칙Dulong–Petit law
고온에서 고체의 몰 열용량이 원소와 무관하게 \(3R \approx 24.9\) J/(mol·K)라는 법칙. 원자마다 진동 자유도 3개가 각각 \(k_\mathrm{B}T\)를 받기 때문이다.
16장 열적·광학적 성질 →

등가 산화막 두께equivalent oxide thickness, EOT
절연막 적층과 같은 정전 용량을 주는 SiO₂ 두께 \(\mathrm{EOT} = \sum t_i(3.9/k_i)\).
15장 전기적·유전적 성질 →

등방성isotropic
성질이 방향에 따라 달라지지 않는 것. 등방성 선형 탄성체는 독립 탄성 상수가 \(E\)와 \(\nu\) 두 개뿐이다.
05장 응력·변형과 탄성 →

등변형isostrain
두 상이 하중과 나란히 놓여 같은 변형을 하는 조건. 탄성률의 보이트 상한 \(E = V_fE_f+V_mE_m\)을 준다.
14장 복합재료 →

등온 단면isothermal section
삼원 상태도(삼각기둥)를 한 온도에서 자른 그림. 깁스 삼각형 위에 한 상·두 상·세 상 영역과 결합선이 그려진다.
08장 상태도와 미세조직 →

등응력isostress
두 상이 하중과 수직으로 쌓여 같은 응력을 받는 조건. 탄성률의 로이스 하한 \(1/E = V_f/E_f+V_m/E_m\)을 준다.
14장 복합재료 →

등축정 영역equiaxed zone
주괴 가운데의 조성적 과냉 액체에서 접종 입자·덴드라이트 조각을 핵으로 사방으로 자란 결정립들의 영역.
10장 응고·결정 성장과 박막 미세조직 →

디바이 완화Debye relaxation
완화 시간 \(\tau\) 하나인 쌍극자의 유전 응답 \(\varepsilon^* = \varepsilon_\infty + \Delta\varepsilon/(1 + i\omega\tau)\). 손실 \(\varepsilon''\)은 \(\omega\tau = 1\)에서 최대다.
15장 전기적·유전적 성질 →

뜨임tempering
담금질한 강을 A₁ 아래(150–650 °C)로 다시 데워 과포화 탄소를 탄화물로 석출시키고, 경도를 조금 낮추는 대신 인성·연성을 회복시키는 열처리.
11장 금속과 합금 →

뜨임 마르텐사이트 취성tempered martensite embrittlement
250–400 °C에서 뜨임할 때 판상 시멘타이트가 경계를 따라 석출하고 잔류 오스테나이트가 분해되어 충격 에너지가 오히려 줄어드는 현상.
11장 금속과 합금 →

띠틈band gap
원자가 띠 꼭대기와 전도띠 바닥 사이의, 전자가 가질 수 없는 에너지 구간 \(E_\mathrm{g}\). 크기로 반도체와 절연체를 가른다.
15장 전기적·유전적 성질 →

ㄹ

라멜라lamella
고분자 사슬이 약 10 nm마다 되접히며 만든 얇은 판 모양 결정. 사이에 비정질층이 끼고 이음 사슬이 판들을 묶는다.
13장 고분자 →

라슨–밀러 변수Larson–Miller parameter
크리프 파단 자료를 한 곡선으로 모으는 변수 \(\mathrm{LMP} = T(C + \log_{10}t_r)\)(\(T\) K, \(t_r\) h, \(C\approx20\)). 고온 단시간 시험을 저온 장시간 수명으로 외삽한다.
07장 파괴·피로·크리프 →

라이너liner
배선 금속과 방벽 사이에 얹는 얇은 층(Ta, Co, Ru 등). 구리의 밀착과 채움, 일렉트로마이그레이션 수명을 좋게 한다.
04장 재료 속 확산 →

러더퍼드 후방 산란 분광Rutherford backscattering spectrometry, RBS
MeV He 이온을 쏘아 뒤로 튄 이온의 에너지로 원소 질량과 깊이를 재는 분석법. 표준 시료 없이 조성과 면밀도를 준다.
18장 재료 분석과 특성 평가 →

레질리언스resilience
항복할 때까지 탄성으로 흡수했다가 하중을 빼면 돌려주는 단위 부피당 에너지 \(U_r = \sigma_\mathrm y^2/2E\).
06장 소성 변형과 강화 기구 →

로그 속도 법칙logarithmic rate law
상온 근처에서 수 nm의 얇은 산화막이 \(x = k_e\log(1+t/\tau)\)처럼 자라다 거의 멈추는 법칙. Al·Cu의 자연 산화막이 예다.
17장 재료 열화와 신뢰성 →

로렌츠 수Lorenz number
비데만–프란츠 법칙의 비례 상수 \(L = \kappa/(\sigma T)\). 자유 전자 이론값은 \(L_0 = (\pi^2/3)(k_\mathrm{B}/e)^2 = 2.44\times10^{-8}\) WΩ/K²이다.
16장 열적·광학적 성질 →

루이스–닐슨 식Lewis–Nielsen equation
입자 모양 인자 \(A\)와 최대 충전 분율 \(\phi_m\)을 넣어 고충전 복합재료의 열전도도 급증을 따라가는 반경험식.
14장 복합재료 →

리드–쇼클리 식Read–Shockley equation
저각 결정립계의 에너지가 방위 차이 \(\theta\)에 대해 \(\gamma = \gamma_0\theta(A-\ln\theta)\)로 변한다는 식. 경계를 이루는 전위 벽의 탄성 에너지에서 나온다.
03장 결정 결함 →

ㅁ

마르텐사이트 변태martensitic transformation
원자가 이웃 관계를 유지한 채 협동적 전단으로 격자를 바꾸는 무확산 변태. 탄소강에서는 탄소가 갇힌 체심 정방정 마르텐사이트가 생긴다.
09장 상변태 속도론 →

마스터 곡선master curve
여러 온도에서 잰 짧은 점탄성 곡선을 이동 인자만큼 옮겨 이은, 기준 온도에서의 넓은 시간(진동수) 범위 곡선.
13장 고분자 →

마이너 법칙Miner's rule
진폭 \(\sigma_i\)로 \(n_i\)회 받으면 수명의 \(n_i/N_i\)를 쓴다고 보고 그 합 \(\sum n_i/N_i\)가 1이 될 때 파단한다는 선형 누적 손상 법칙.
07장 파괴·피로·크리프 →

마타노 면Matano plane
\(\int_{C_\mathrm R}^{C_\mathrm L}(x-x_\mathrm M)\,dC = 0\)을 만족하는 기준면. 양쪽으로 들어가고 나간 원자 수가 같으며, 몰부피가 일정하면 처음 접합면과 같다.
04장 재료 속 확산 →

마티센 규칙Matthiessen's rule
금속의 전체 저항률이 열 진동·불순물·변형(결함) 기여의 합 \(\rho = \rho_\mathrm{t} + \rho_\mathrm{i} + \rho_\mathrm{d}\)이라는 규칙. 독립 산란의 빈도가 더해지기 때문이다.
15장 전기적·유전적 성질 →

망목 고분자network polymer
가교가 촘촘해 시료 전체가 하나의 3차원 공유 결합 그물이 된 고분자. 에폭시·페놀 수지가 대표적이다.
13장 고분자 →

망목 수식제network modifier
망목에 들어가 다리 산소를 비다리 산소로 끊는 산화물(Na₂O·K₂O·CaO 등). 점도와 가공 온도를 낮춘다.
12장 세라믹과 유리 →

망목 형성제network former
혼자서 연속 무작위 망목을 이루어 유리를 만들 수 있는 산화물. SiO₂·B₂O₃·GeO₂·P₂O₅ 등.
12장 세라믹과 유리 →

매트릭스 효과matrix effect
이차 이온 수율이 주변 원자(매트릭스)에 따라 크게 달라지는 현상. 계면 근처 SIMS 농도를 왜곡한다.
18장 재료 분석과 특성 평가 →

맥스웰 모형Maxwell model
스프링과 대시포트를 직렬로 이은 점탄성 모형. 응력 완화를 \(e^{-t/\tau}\)(\(\tau = \eta/E\))로 그리지만 크리프에서는 끝없이 흐른다.
13장 고분자 →

맥스웰 식Maxwell equation
연속 기지 속에 고립된 구형 입자가 흩어진 복합재료의 유효 열전도도 식(맥스웰–오이켄). 열전도의 하신–슈트리크만 하한과 같다.
14장 복합재료 →

면밀도planar density
결정면 위에 중심이 놓인 원자 수를 면의 넓이로 나눈 값. FCC는 {111}, BCC는 {110}에서 가장 크며 슬립면이 된다.
02장 원자 결합과 결정 구조 →

면심 입방face-centered cubic, FCC
정육면체의 꼭짓점과 여섯 면의 중심에 원자가 있는 결정 구조(FCC). 단위정 원자 4개, 배위수 12, 충진율 0.74, \(a = 2\sqrt2R\).
02장 원자 결합과 결정 구조 →

면저항sheet resistance
박막의 저항률을 두께로 나눈 값 \(R_\mathrm{s} = \rho/t\)(Ω/□). 정사각형 한 칸의 저항으로, 선의 저항은 \(R_\mathrm{s}L/w\)이다.
15장 전기적·유전적 성질 →

모스 퍼텐셜Morse potential
깊이 \(D\), 평형 거리 \(r_0\), 폭 매개변수 \(a\)로 쓰는 결합 에너지 곡선 \(E = D[(1-e^{-a(r-r_0)})^2-1]\). 바닥 곡률은 \(2Da^2\)이다.
02장 원자 결합과 결정 구조 →

모어 원Mohr's circle
좌표를 돌릴 때 \((\sigma_{x'}, \tau_{x'y'})\)이 그리는 원. 중심은 \((\sigma_x+\sigma_y)/2\), 반지름은 면 안 최대 전단 응력 \(R\)이며 요소를 \(\theta\) 돌리면 점은 \(2\theta\) 돈다.
05장 응력·변형과 탄성 →

모즐리 법칙Moseley's law
특성 X선 에너지가 \((Z-1)^2\)에 비례한다는 법칙. Kα선은 \(E\approx10.2\ \text{eV}\,(Z-1)^2\)이다.
18장 재료 분석과 특성 평가 →

목적 함수objective
재료 선택에서 최소화하거나 최대화할 양(질량, 원가, 열 변형 등). 제약 조건으로 자유 변수를 소거한 뒤 재료 성질의 함수로 쓴다.
01장 재료와 재료 선택 →

몽크먼–그랜트 관계Monkman–Grant relation
정상 상태 크리프 속도와 파단 시간의 곱이 거의 일정하다는 경험 관계 \(\dot\varepsilon_s t_r\approx C_\mathrm{MG}\).
07장 파괴·피로·크리프 →

무게평균 분자량weight-average molecular weight
무게 분율로 평균한 몰 질량 \(M_w = \sum w_iM_i = \sum x_iM_i^2/M_n\). 긴 사슬에 민감하며 광산란으로 잰다.
13장 고분자 →

무열 변태athermal transformation
분율이 시간이 아니라 도달한 온도로 정해지는 변태. 탄소강의 마르텐사이트는 한 온도에 오래 두어도 거의 늘지 않고 더 식혀야 늘어난다.
09장 상변태 속도론 →

무응력 온도stress-free temperature
막이나 배선에 열응력이 없는 기준 온도. 보통 마지막 고온 공정 온도이며 열응력은 이 온도와의 차에 비례한다.
17장 재료 열화와 신뢰성 →

미끄럼 운동glide
전위가 버거스 벡터와 전위선을 품은 미끄럼면 안에서 움직이는 것. 확산이 필요 없어 낮은 온도에서도 일어난다.
03장 결정 결함 →

미세 구성 요소microconstituent
현미경에서 특징 있는 모양으로 구별되는 조직의 단위. 초정 α와 공정 조직, 초석 페라이트와 펄라이트처럼 한 구성 요소가 여러 상으로 이루어질 수 있다.
08장 상태도와 미세조직 →

미세 변형microstrain
결정립마다 또는 결함 주변마다 면 간격이 고르지 않게 달라진 불균일 변형. 회절 피크를 \(4\varepsilon\tan\theta\)만큼 넓힌다.
18장 재료 분석과 특성 평가 →

미세 편석microsegregation
덴드라이트 팔이나 셀 사이에 마지막으로 굳은 액체에 용질이 몰려 생긴 수–수십 µm 규모의 조성 불균일.
10장 응고·결정 성장과 박막 미세조직 →

미세조직microstructure
광학·전자 현미경으로 보이는 규모(nm–mm)의 내부 구조. 결정립의 크기·모양·방위, 상의 종류와 분포, 기공·석출물 등을 말하며 공정에 따라 바뀐다.
01장 재료와 재료 선택 →

밀러 지수Miller indices
결정 속 방향 [uvw]과 면 (hkl)을 가장 작은 정수로 나타내는 표기. 면은 축 절편의 역수를 정수로 맞춰 얻는다.
02장 원자 결합과 결정 구조 →

ㅂ

바그너 이론Wagner theory
산화막을 혼합 전도체로 보고, 막 양쪽의 산소 화학 퍼텐셜 차가 이온과 전자를 함께 확산시킨다는 조건에서 포물선 속도 상수를 구한 이론.
17장 재료 열화와 신뢰성 →

바르시니 식Varshni equation
띠틈의 온도 의존을 나타내는 실험식 \(E_g(T) = E_g(0) - aT^2/(T+b)\). 온도가 오르면 띠틈이 줄어 흡수 끝과 발광이 긴 파장으로 이동한다.
16장 열적·광학적 성질 →

바스킨 식Basquin equation
고주기 피로의 응력 진폭–수명 관계 \(\sigma_a = \sigma_f'(2N_f)^b\).
07장 파괴·피로·크리프 →

바우싱거 효과Bauschinger effect
한 방향으로 소성 변형한 금속이 반대 방향 하중에서는 처음보다 낮은 응력에서 항복하는 현상.
06장 소성 변형과 강화 기구 →

반도체semiconductors
띠틈이 수 eV 이하인 공유 결합 결정으로, 도핑과 온도로 전기 저항률을 여러 자릿수 조절할 수 있는 재료. Si, Ge, GaAs, GaN, SiC 등.
01장 재료와 재료 선택 →

반복 단위repeat unit, mer
고분자 사슬에서 되풀이되는 구조 단위(mer). 폴리에틸렌은 \(\ce{-CH2-CH2-}\)(28.05 g/mol)이다.
13장 고분자 →

반응 정도extent of reaction
단계 중합에서 반응한 작용기의 분율 \(p\). 카로더스 식에 따라 수평균 중합도는 \(X_n = 1/(1-p)\)이다.
13장 고분자 →

반응 확산reactive diffusion
확산과 화학 반응이 동시에 일어나 두 물질 사이에 화합물 층이 자라는 과정. 확산이 지배하면 층 두께가 시간의 제곱근으로 자란다.
04장 재료 속 확산 →

반정합 계면semicoherent interface
격자 불일치를 일정 간격의 계면 전위(불일치 전위)로 흡수하고 나머지 부분은 정합을 유지하는 계면.
09장 상변태 속도론 →

배위 다면체coordination polyhedron
한 양이온을 둘러싼 음이온들의 중심을 이은 다면체(삼각형·사면체·팔면체·정육면체 등). 이온 결정 구조를 다면체의 연결로 이해한다.
02장 원자 결합과 결정 구조 →

배위수coordination number
한 원자(이온)에 직접 닿아 있는 가장 가까운 이웃의 수. SC 6, BCC 8, FCC·HCP 12, 다이아몬드 4다.
02장 원자 결합과 결정 구조 →

배향 분극orientation polarization
영구 쌍극자를 가진 분자가 열 요동을 이기고 전기장 쪽으로 정렬해 생기는 분극. 디바이 완화를 보인다.
15장 전기적·유전적 성질 →

버거스 벡터Burgers vector
전위가 만드는 격자 어긋남의 크기와 방향을 나타내는 벡터 \(\mathbf b\). 버거스 회로의 닫힘 실패로 정의하며 보통 가장 짧은 격자 벡터다.
03장 결정 결함 →

버거스 회로Burgers circuit
전위를 둘러싸고 원자에서 원자로 걷는 닫힌 경로. 같은 걸음을 완전 결정에서 되풀이했을 때의 닫힘 실패가 버거스 벡터다(FS/RH 약속).
03장 결정 결함 →

베가드 법칙Vegard's law
치환형 고용체의 격자 상수가 조성에 따라 성분 격자 상수 사이를 선형 보간한 값 \(a = (1-x)a_A + xa_B\)이 된다는 근사.
03장 결정 결함 →

베릴륨 구리beryllium copper
Be 약 2 %를 넣어 용체화·시효로 석출 경화한 구리 합금. 인장 강도가 1300 MPa에 이르러 스프링·커넥터·프로브 핀에 쓴다.
11장 금속과 합금 →

베이나이트bainite
강을 펄라이트 코와 \(M_s\) 사이 온도에서 변태시켜 얻는, 페라이트 판(또는 바늘) 사이에 미세한 시멘타이트가 박힌 조직. 펄라이트보다 강하고 인성이 좋다.
09장 상변태 속도론 →

베인 변형Bain strain
FCC 두 칸 속의 BCT 칸을 c축으로 약 20 % 줄이고 a축으로 늘여 BCC(또는 BCT)로 바꾸는 최소 격자 변형. 마르텐사이트 변태의 격자 대응을 설명한다.
09장 상변태 속도론 →

벽개cleavage
결정이 특정 결정면을 따라 원자 결합이 끊겨 갈라지는 취성 파괴 방식.
07장 파괴·피로·크리프 →

변태 강화transformation toughening
균열 끝 응력이 준안정 정방정 ZrO₂를 단사정으로 바꾸며 생기는 부피 팽창이 균열을 눌러 닫아 파괴 인성을 높이는 기구.
12장 세라믹과 유리 →

변형 기구 지도deformation-mechanism map
정규화 응력 \(\sigma/G\)와 상동 온도 \(T/T_m\)의 평면에 가장 빠른 변형 기구의 영역과 변형 속도 등고선을 그린 애시비의 지도.
07장 파괴·피로·크리프 →

변형 텐서strain tensor
변위 기울기의 대칭 부분 \(\varepsilon_{ij} = \tfrac12(\partial u_i/\partial x_j+\partial u_j/\partial x_i)\). 길이와 각도의 변화를 나타내며, 반대칭 부분(강체 회전)은 응력을 만들지 않는다.
05장 응력·변형과 탄성 →

변형점strain point
유리의 점도가 \(10^{13.5}\) Pa·s인 온도. 이 아래에서는 응력이 거의 풀리지 않아 사실상 탄성 고체다.
12장 세라믹과 유리 →

보론코프 기준Voronkov criterion
초크랄스키 실리콘에서 인상 속도와 계면 온도 기울기의 비 \(\xi = V/G\)가 임계값(약 0.13 mm²/(min·K))보다 크면 공공형, 작으면 틈새형 결함이 남는다는 기준.
10장 응고·결정 성장과 박막 미세조직 →

보이드void
금속 속에 공공이 모여 생긴 빈 공간. 배선에서 플럭스가 발산하는 음극 끝 등에 생겨 저항을 키우고 결국 배선을 끊는다.
17장 재료 열화와 신뢰성 →

복소 굴절률complex refractive index
\(\tilde n = n + ik\). 실수부 \(n\)은 재료 속 빛의 속도와 굴절을, 허수부(소광 계수) \(k\)는 흡수를 정하며, 반사율과 흡수 계수가 이 둘로 계산된다.
16장 열적·광학적 성질 →

복합재료composites
성질이 다른 두 가지 이상의 재료(기지와 강화재)를 섞어 각 재료만으로는 얻기 어려운 성질 조합을 얻은 재료. CFRP, FR-4, EMC 등.
01장 재료와 재료 선택 →

볼츠만–마타노 해석Boltzmann–Matano analysis
볼츠만 변환 \(\lambda = x/\sqrt t\)로 확산 방정식을 상미분 방정식으로 바꾸어, 측정한 농도 분포 하나에서 농도마다 다른 상호 확산 계수 \(\tilde D(C)\)를 구하는 방법.
04장 재료 속 확산 →

부동태passivity
금속 표면의 얇고 치밀한 산화막이 금속을 환경과 차단해 부식이 사실상 멈춘 상태. 스테인리스강의 Cr₂O₃, 알루미늄·티타늄의 산화막이 예다.
11장 금속과 합금 →

부식corrosion
물이 있는 환경에서 금속이 양극 반응으로 이온이 되어 녹고, 그 전자가 다른 곳에서 산소나 수소 이온을 환원하는 전기화학적 열화.
17장 재료 열화와 신뢰성 →

부식 침투 속도corrosion penetration rate
부식으로 표면이 깎여 들어가는 속도. 전류 밀도로는 \(r = iM/(nF\rho)\), 질량 감소 시험으로는 \(\mathrm{CPR} = KW/(\rho At)\)로 구한다.
17장 재료 열화와 신뢰성 →

부정합 전위misfit dislocation
이종 에피 막이 임계 두께를 넘었을 때 계면에 생겨 격자 불일치 변형을 푸는 전위. 간격은 \(S = b_\text{eff}/(|f|-\varepsilon)\)이다.
10장 응고·결정 성장과 박막 미세조직 →

분극polarization
단위 부피당 전기 쌍극자 모멘트 \(P = \varepsilon_0(\varepsilon_\mathrm{r} - 1)E\)(C/m²).
15장 전기적·유전적 성질 →

분극률polarizability
원자·분자의 유도 쌍극자 모멘트와 국소 전기장의 비 \(\alpha = p/E_\mathrm{loc}\).
15장 전기적·유전적 성질 →

분말 야금powder metallurgy
금속 가루를 틀에 눌러 성형한 뒤 녹는점 아래에서 소결해 부품을 만드는 공정. 녹이기 어려운 W·Mo, 정밀 조성의 타깃 제조에 쓴다.
11장 금속과 합금 →

분산도dispersity, PDI
분자량 분포의 너비 \(Đ = M_w/M_n\ge1\). 모든 사슬의 길이가 같으면 1이고, 단계 중합의 플로리 분포는 \(1+p\to2\)다.
13장 고분자 →

분역domain
강유전체(또는 강자성체) 속에서 자발 분극의 방향이 같은 영역. 경계를 분역 벽이라 한다.
15장 전기적·유전적 성질 →

불량 분석failure analysis, FA
고장 난 소자·제품에서 불량 모드를 확인하고 위치를 찾아 물리적 원인과 근본 원인을 밝히는 일. 비파괴에서 파괴 순서로 진행한다.
18장 재료 분석과 특성 평가 →

불림normalizing
강을 A₃보다 높게 오스테나이트화한 뒤 공기 중에서 식혀 미세하고 고른 펄라이트 조직을 얻는 열처리.
11장 금속과 합금 →

브라우어 도표Brouwer diagram
결함·전하 운반자 농도의 로그를 산소 분압 등의 로그에 대해 그린 그림. 직선 구간의 기울기로 어느 결함이 전하 중성을 맡는지 안다.
03장 결정 결함 →

브리넬 경도Brinell hardness
지름 10 mm 구를 눌러 남은 자국의 표면적으로 하중을 나눈 경도 HB. 강에서는 \(\mathrm{TS}\approx3.45\,\mathrm{HB}\) MPa다.
06장 소성 변형과 강화 기구 →

블랙 식Black's equation
일렉트로마이그레이션 중앙 수명의 경험식 \(t_{50} = Aj^{-n}\exp(E_a/kT)\). 가속 시험 결과를 사용 조건 수명으로 환산하는 데 쓴다.
17장 재료 열화와 신뢰성 →

블레흐 길이Blech length
역응력이 전자 바람과 균형을 이루어 EM이 멈추는 임계 배선 길이 \(L_c = \Delta\sigma_c\Omega/(Z^*e\rho j)\). 이보다 짧은 선은 EM으로 고장 나지 않는다.
17장 재료 열화와 신뢰성 →

블록 공중합체block copolymer
서로 다른 단량체 사슬 덩어리(블록)가 공유 결합으로 이어진 공중합체. 섞이지 않는 블록이 수십 nm 크기로 미세 상분리한다(SBS, DSA용 PS-b-PMMA).
13장 고분자 →

비강도specific strength
강도를 밀도로 나눈 값 \(\sigma_\mathrm{y}/\rho\). 같은 하중을 버티는 인장 부재의 가벼움을 나타낸다.
11장 금속과 합금 →

비강성specific stiffness
영률을 밀도로 나눈 값 \(E/\rho\). 같은 강성의 인장 봉을 가장 가볍게 만드는 재료를 고르는 성능 지수다.
01장 재료와 재료 선택 →

비다리 산소non-bridging oxygen
한 사면체에만 붙고 이웃과 이어지지 않은 산소. 망목 수식제가 다리 산소를 끊어 만들며 음전하를 띤다.
12장 세라믹과 유리 →

비데만–프란츠 법칙Wiedemann–Franz law
금속의 전자 열전도도가 전기 전도도와 온도에 비례한다는 법칙 \(\kappa_\mathrm{e} = L\sigma T\), \(L \approx 2.44\times10^{-8}\) W·Ω/K².
15장 전기적·유전적 성질 →

비정상 결정립 성장abnormal grain growth
정상 성장이 멈춘 조직에서 이동도·에너지 이점을 얻은 소수의 결정립이 주위를 먹으며 매우 크게 자라는 현상(2차 재결정).
10장 응고·결정 성장과 박막 미세조직 →

비정질amorphous
원자 배열에 장범위 규칙성이 없고 이웃 거리 정도의 단범위 규칙만 남은 고체. 유리, 열산화 SiO₂, 비정질 실리콘이 예다.
02장 원자 결합과 결정 구조 →

비정합 계면incoherent interface
두 상의 원자 배열이 계면에서 이어지지 않는 계면. 변형 에너지는 작지만 계면 에너지가 0.5–1 J/m²로 크다.
09장 상변태 속도론 →

비조화 퍼텐셜anharmonic potential
바닥 근처에서 포물선에서 벗어난 비대칭 결합 퍼텐셜. 밀 때보다 당길 때 완만해서 진동이 커질수록 평균 원자 거리가 늘어나며, 이것이 열팽창의 원자적 기원이다.
16장 열적·광학적 성질 →

비커스 경도Vickers hardness
맞꼭지각 136° 다이아몬드 사각뿔 자국의 대각선 \(d\)로 구한 경도 \(\mathrm{HV} = 1.8544F/d^2\)(F kgf, d mm).
06장 소성 변형과 강화 기구 →

비탄성 평균 자유 행로inelastic mean free path, IMFP
전자가 에너지를 잃지 않고 고체 속을 지나는 평균 거리 \(\lambda\). XPS 정보 깊이 \(3\lambda\cos\theta\)를 정한다.
18장 재료 분석과 특성 평가 →

ㅅ

사면체 자리tetrahedral site
이웃 원자 4개가 사면체로 둘러싼 틈새 자리. FCC에서는 0.225R, BCC에서는 0.291R 크기의 구가 들어간다.
02장 원자 결합과 결정 구조 →

사슬 중합chain-growth polymerization
라디칼·이온 같은 활성 중심이 단량체의 이중 결합을 하나씩 열며 빠르게 덧붙이는 중합. 개시–성장–종결 단계로 진행하며 비닐 고분자가 이렇게 만들어진다.
13장 고분자 →

상phase
화학 조성과 결정 구조(원자 배열)가 고르게 같아 물리적으로 구별되는 물질의 덩어리. 액체 L, 고용체 α, 화합물 Fe₃C 등이 각각 하나의 상이다.
08장 상태도와 미세조직 →

상 분석phase identification
측정한 회절 피크의 위치(면 간격)와 세기를 데이터베이스의 참조 패턴과 맞추어 시료를 이루는 결정상을 알아내는 일.
18장 재료 분석과 특성 평가 →

상관 인자correlation factor
공공 기구에서 추적자 원자의 연속된 뜀이 서로 상관되어(방금 떠난 자리로 되돌아가기 쉬워) 줄어드는 퍼짐의 비 \(f = \langle R^2\rangle/na^2\). FCC 0.781, BCC 0.727, 틈새 기구의 묽은 용질은 1이다.
04장 재료 속 확산 →

상대 감도 인자relative sensitivity factor, RSF
SIMS에서 불순물/매트릭스 이온 세기 비를 농도로 바꾸는 계수 \(C = \mathrm{RSF}\cdot I/I_\text{m}\). 같은 매트릭스의 표준 시료로 정한다.
18장 재료 분석과 특성 평가 →

상동 온도homologous temperature
온도를 그 재료의 녹는점으로 나눈 값 \(T/T_\mathrm{m}\)(둘 다 K). 확산·크리프·재결정 같은 열 활성 과정의 정도를 재료 사이에 비교하는 지표다.
11장 금속과 합금 →

상승 운동climb
칼날 전위가 반쪽 원자면 끝에 원자를 붙이거나 떼어 미끄럼면을 벗어나는 운동. 공공 확산이 필요해 고온에서만 일어난다.
03장 결정 결함 →

상태도phase diagram
일정 압력에서 조성과 온도에 따라 평형 상태에 어떤 상이 얼마나 있는지를 나타낸 그림. 금속에서는 보통 가로축을 wt%, 세로축을 °C로 그린다.
08장 상태도와 미세조직 →

상호 확산interdiffusion
두 성분이 서로 반대 방향으로 섞여 들어가는 확산. 실험실 좌표의 농도 분포는 하나의 상호 확산 계수 \(\tilde D\)로 기술된다.
04장 재료 속 확산 →

상호작용 부피interaction volume
시료에 들어간 전자가 탄성·비탄성 산란을 거듭하며 멈출 때까지 지나간 영역. 이차 전자·후방 산란 전자·X선 신호의 출처다.
18장 재료 분석과 특성 평가 →

색수차chromatic aberration
에너지가 다른 전자가 서로 다른 곳에 초점을 맺는 수차. 흐림이 \(C_\mathrm c\alpha\Delta E/E_0\)이라 저전압에서 커진다.
18장 재료 분석과 특성 평가 →

샌드위치 패널sandwich panel
단단한 얇은 면재 두 장을 가볍고 무른 심재로 띄워 붙인 구조 복합재료. 무게를 거의 늘리지 않고 굽힘 강성을 크게 높인다.
14장 복합재료 →

샤르피 충격 시험Charpy impact test
V 노치 시편을 진자로 한 번에 쳐서 끊고 진자 높이 차로 흡수 에너지를 재는 시험. 온도별로 재서 연성–취성 전이를 찾는다.
07장 파괴·피로·크리프 →

서냉점annealing point
유리의 점도가 \(10^{12}\) Pa·s인 온도. 내부 응력이 몇 분 안에 풀린다.
12장 세라믹과 유리 →

석출 경화precipitation hardening
용체화–급랭으로 만든 과포화 고용체를 시효해 미세한 석출물을 만들어 전위 운동을 막는 강화법. 시효 경화라고도 한다.
09장 상변태 속도론 →

석출물precipitate
고용 한계를 넘은 용질이 만든 두 번째 상의 작은 입자. 기지와의 계면에 따라 정합·반정합·비정합으로 나뉘며 강화 수단이 된다.
03장 결정 결함 →

선밀도linear density
결정 방향 벡터 위에 중심이 놓인 원자 수를 벡터 길이로 나눈 값. FCC는 ⟨110⟩, BCC는 ⟨111⟩에서 가장 크다.
02장 원자 결합과 결정 구조 →

선별screening
재료 선택 절차에서 제약 조건을 만족하지 못하는 재료를 지우는 단계. 성질 지도 위에 한계선이나 창을 그어 한다.
01장 재료와 재료 선택 →

선분 교차법intercept method
현미경 사진에 그은 시험선과 결정립계의 교차 수를 세어 평균 선분 교차 길이 \(\bar\ell = L_T/PM\)를 구하는 결정립 크기 측정법.
03장 결정 결함 →

선장력line tension
전위선을 늘이는 데 드는 단위 길이당 에너지로, 전위를 곧게 펴려는 힘. 대략 \(\tfrac12Gb^2\)이다.
03장 결정 결함 →

선형 고분자linear polymer
사슬이 가지나 가교 없이 한 줄로 이어진 고분자. 데우면 사슬이 미끄러져 녹는 열가소성 고분자가 된다.
13장 고분자 →

선형 속도 법칙linear rate law
산화막 두께가 시간에 비례해 자라는 법칙 \(x = k_lt\). 막이 다공성이거나 갈라져 표면 반응이 속도를 정할 때 나타난다.
17장 재료 열화와 신뢰성 →

섬아연석 구조zinc blende structure
다이아몬드 구조의 두 자리를 서로 다른 원소가 차지한 입방 구조(ZnS형). GaAs·InP·3C-SiC가 이 구조다.
02장 원자 결합과 결정 구조 →

섬유 뽑힘fiber pull-out
균열면에서 떨어진 곳에서 끊어진 섬유 조각이 계면 마찰을 이기며 빠져나오는 파괴 기구. 뽑힘 에너지 \(G_\text{po} = V_f\sigma_f^{*2}d/24\tau\)로 인성을 크게 높인다.
14장 복합재료 →

성능 지수performance index, material index
목적 함수를 하중·치수 항과 재료 항으로 나눴을 때 재료 항(의 역수)으로, 클수록 성능이 좋은 재료 성질 조합. 예: 가볍고 단단한 보의 \(E^{1/2}/\rho\).
01장 재료와 재료 선택 →

성형체green body
세라믹 가루를 눌러 모양을 만든, 아직 소결하지 않은 덩어리. 상대 밀도는 보통 0.5–0.6이다.
12장 세라믹과 유리 →

세라믹ceramics
금속과 비금속 원소가 이온·공유 결합으로 이룬 무기 화합물(산화물·질화물·탄화물). 단단하고 내열성이 크지만 취성이며 대부분 전기 절연체다.
01장 재료와 재료 선택 →

셀마이어 식Sellmeier equation
굴절률의 파장 의존을 흡수 공명마다 로런츠 진동자 항을 더한 꼴 \(n^2 = 1 + \sum B_i\lambda^2/(\lambda^2 - C_i)\)로 나타낸 분산식. 넓은 투명 영역에서 정확하다.
16장 열적·광학적 성질 →

셰르처 분해능Scherzer resolution
구면 수차가 있는 대물렌즈로 얻는 고분해능 TEM 점 분해능 \(d = 0.66C_\mathrm s^{1/4}\lambda^{3/4}\).
18장 재료 분석과 특성 평가 →

소결sintering
가루 성형체를 녹는점 아래에서 가열해 입자들이 붙고 기공이 줄어 치밀한 고체가 되게 하는 과정. 구동력은 표면 에너지의 감소다.
12장 세라믹과 유리 →

소성 영역plastic zone
균열 끝에서 응력이 항복 강도를 넘어 소성 변형한 영역. 평면 응력에서 크기는 약 \((1/2\pi)(K/\sigma_\mathrm{y})^2\)이다.
07장 파괴·피로·크리프 →

손상 허용 설계damage-tolerant design
부재에 검출 한계 크기의 균열이 있다고 가정하고, 그 균열이 임계 크기에 이르기 전에 검사로 찾아내도록 검사 주기를 정하는 설계 방식.
07장 파괴·피로·크리프 →

손실 탄성률loss modulus
사인파 변형 시험에서 변형보다 90° 앞선 응력 성분의 비 \(E'' = (\sigma_0/\varepsilon_0)\sin\delta\). 한 주기에 열로 흩어지는 에너지 \(\pi\varepsilon_0^2E''\)를 정한다.
13장 고분자 →

손실 탄젠트loss tangent
\(\tan\delta = E''/E'\). 재료의 감쇠 능력이며, DMA 온도 주사에서 봉우리를 이루는 온도를 유리 전이 온도로 읽는다.
13장 고분자 →

솔더solder
접합할 금속보다 낮은 온도에서 녹아 틈을 채우고 굳어 전기적·기계적으로 잇는 합금. Sn–37Pb, SAC305(Sn–3.0Ag–0.5Cu) 등.
11장 금속과 합금 →

쇼클리 부분 전위Shockley partial dislocation
FCC의 {111}면에서 완전 전위 \(\tfrac a2\langle110\rangle\)이 갈라져 생기는 \(\tfrac a6\langle112\rangle\) 전위. 둘 사이에 적층 결함 띠를 낀다.
03장 결정 결함 →

쇼트키 결함Schottky defect
이온 결정에서 양이온 공공과 음이온 공공이 화학량론 비로 함께 생긴 결함 쌍. 분율은 \(\exp(-Q_s/2kT)\)이다.
03장 결정 결함 →

수분 민감도 등급moisture sensitivity level
플라스틱 패키지가 리플로 전에 견딜 수 있는 흡습량에 따라 매긴 등급(JEDEC J-STD-020). 등급마다 방습 포장 개봉 뒤 허용 시간이 정해진다.
17장 재료 열화와 신뢰성 →

수평균 분자량number-average molecular weight
사슬마다 같은 무게를 주어 평균한 몰 질량 \(M_n = \sum x_iM_i\). 짧은 사슬에 민감하며 삼투압·말단기 분석으로 잰다.
13장 고분자 →

순위 매기기ranking
선별을 통과한 재료를 성능 지수의 크기로 줄 세우는 단계. 성질 지도 위에서 기울기선을 평행 이동해 한다.
01장 재료와 재료 선택 →

슈미트 인자Schmid factor
축 응력을 슬립계의 분해 전단 응력으로 바꾸는 인자 \(m = \cos\phi\cos\lambda\)(최대 0.5).
06장 소성 변형과 강화 기구 →

스테레오 투영stereographic projection
결정 방향과 면 법선을 단위 구에 찍고 적도면에 투영해 평면 지도로 나타내는 방법.
06장 소성 변형과 강화 기구 →

스테인리스강stainless steel
크로뮴을 약 11 wt% 넘게 넣어 표면에 Cr₂O₃ 부동태막이 생기게 한 강. 오스테나이트계(304·316)·페라이트계·마르텐사이트계·석출 경화형이 있다.
11장 금속과 합금 →

스토니 식Stoney equation
기판 곡률로 박막 응력을 구하는 식 \(\sigma_f = M_sh_s^2\kappa/(6h_f)\). 막이 기판보다 아주 얇고 휨이 작을 때 성립하며 막의 탄성 상수가 필요 없다.
05장 응력·변형과 탄성 →

스피노달spinodal
상태도에서 자유 에너지의 조성 이계 도함수가 0인(\(\partial^2G/\partial c^2 = 0\)) 점들을 이은 선. 그 안쪽은 불안정, 바깥의 혼화성 간극은 준안정이다.
09장 상변태 속도론 →

스피노달 분해spinodal decomposition
자유 에너지 곡률이 음수(\(f''<0\))인 조성에서 핵생성 장벽 없이 작은 조성 요동이 자라며 일어나는 상분리. 오르막 확산과 특정 파장 \(\lambda_m\)의 무늬가 특징이다.
09장 상변태 속도론 →

슬립계slip system
미끄럼면과 그 안의 미끄럼 방향의 조합. 보통 조밀면과 조밀 방향이며 FCC {111}⟨110⟩은 12개다.
06장 소성 변형과 강화 기구 →

시간–온도 중첩time–temperature superposition
온도를 올리면 모든 완화 시간이 같은 비율로 짧아지므로, 여러 온도의 짧은 시험 곡선을 로그 시간축에서 옆으로 옮겨 하나의 긴 곡선으로 잇는 방법.
13장 고분자 →

시멘타이트cementite
철 탄화물 Fe₃C(6.70 wt% C). 단단하고 깨지기 쉬운 준안정 화합물로, 펄라이트와 초석 시멘타이트를 이룬다.
08장 상태도와 미세조직 →

신디오택틱syndiotactic
곁가지가 주사슬의 양쪽에 번갈아 붙은 배열. 규칙적이라 결정화할 수 있다.
13장 고분자 →

실리사이드silicide
금속과 실리콘의 화합물(NiSi, CoSi₂, TiSi₂ 등). 소스·드레인과 게이트의 접촉 저항을 낮추며, 금속 박막과 실리콘의 반응 확산으로 순차적으로 만들어진다.
04장 재료 속 확산 →

쌍정twin
경계면을 거울로 양쪽 결정의 원자 배열이 대칭인 결함. 정합 쌍정 경계는 에너지가 매우 작으며, 어닐링 쌍정과 변형 쌍정이 있다.
03장 결정 결함 →

ㅇ

아브라미 그림Avrami plot
\(\ln[-\ln(1-f)]\)을 \(\ln t\)에 대해 그린 그래프. JMAK 식을 따르면 기울기 \(n\), 절편 \(\ln k\)인 직선이 된다.
09장 상변태 속도론 →

아브라미 지수Avrami exponent
JMAK 식의 시간 지수 \(n\). 핵생성 방식(연속 1, 자리 포화 0)과 성장의 차원·기구(계면 지배는 차원당 1, 확산 지배는 1/2)의 합으로 정해진다.
09장 상변태 속도론 →

압연rolling
회전하는 두 롤 사이로 금속을 통과시켜 두께를 줄이는 소성 가공. 판·박·형강을 만든다.
11장 금속과 합금 →

압전성piezoelectricity
응력을 받으면 분극이 생기고 전기장을 받으면 변형이 생기는 성질 \(D = d\sigma\), \(\varepsilon = dE\). 대칭 중심이 없는 결정에만 있다.
15장 전기적·유전적 성질 →

압출extrusion
금속 빌릿을 다이 구멍으로 밀어내 일정한 단면의 긴 제품(봉·관·형재)을 만드는 소성 가공.
11장 금속과 합금 →

액상 소결liquid-phase sintering
첨가제가 고온에서 만든 소량의 액상이 입자를 적시고 물질 이동을 빠르게 해 치밀화를 돕는 소결. Si₃N₄·AlN에 쓴다.
12장 세라믹과 유리 →

액상선liquidus
그 아래로 내려가면 액체에서 고체가 생기기 시작하는 온도를 조성에 따라 이은 선. 그 위는 모두 액체다.
08장 상태도와 미세조직 →

액상선 투영도liquidus projection
삼원계 액상선 면의 등온선과 두 고체가 함께 정출하는 공정 골짜기를 조성 평면에 투영한 그림. 골짜기는 삼원 공정점에서 만난다.
08장 상태도와 미세조직 →

앤드루스 식Andrews equation
강의 마르텐사이트 변태 시작 온도를 조성으로 추정하는 실험식 \(M_s = 539-423C-30.4Mn-17.7Ni-12.1Cr-7.5Mo\) (°C, wt%).
09장 상변태 속도론 →

양극 산화anodizing
금속(주로 알루미늄)을 전해액 속 양극으로 걸어 전류를 흘려 두꺼운 산화막을 키우는 표면 처리. 막 두께는 패러데이 법칙에 따라 통과한 전하량에 비례한다.
11장 금속과 합금 →

어닐링 쌍정annealing twin
적층 결함 에너지가 낮은 FCC 금속이 재결정·결정립 성장할 때 생기는 쌍정. 구리·황동·오스테나이트 스테인리스강에 흔하다.
03장 결정 결함 →

어택틱atactic
곁가지가 주사슬의 양쪽에 무작위로 붙은 배열. 사슬이 가지런히 쌓이지 못해 비정질이 된다(일반 PS·PMMA).
13장 고분자 →

억셉터acceptor
반도체에서 전자를 받아 정공을 만드는 불순물(실리콘 속 B 같은 3족 원소).
15장 전기적·유전적 성질 →

얽힘entanglement
실뭉치 모양의 사슬들이 서로의 부피 안을 꿰뚫어 생기는 위상적 구속. 녹은 고분자의 높은 점도와 고무 평탄 구간, 강도·인성의 기원이다.
13장 고분자 →

에너지 띠energy band
고체 속 원자들의 전자 준위가 겹쳐 갈라지며 생긴 거의 연속인 에너지 준위 묶음.
15장 전기적·유전적 성질 →

에너지 분산 X선 분광energy-dispersive X-ray spectroscopy, EDS
반도체 검출기로 특성 X선의 에너지를 한꺼번에 재어 원소를 판정·정량하는 분석법. SEM·TEM에 붙여 쓴다.
18장 재료 분석과 특성 평가 →

에너지 해방률energy release rate
균열이 단위 넓이만큼 자랄 때 풀려나는 탄성 에너지 \(G\)[J/m²]. 선형 탄성에서 \(G = K^2/E'\)이고, 임계값 \(G_\mathrm{IC}\)에서 파괴가 일어난다.
07장 파괴·피로·크리프 →

에치 피트etch pit
결함 선택 에칭으로 전위가 표면에 나온 자리에 생기는 작은 구덩이. 단위 넓이당 개수(EPD)가 전위 밀도를 나타낸다.
03장 결정 결함 →

에피택시epitaxy
기판의 결정 방위를 그대로 이어 단결정 막을 키우는 성장. 같은 물질이면 동종, 다르면 이종 에피택시다.
10장 응고·결정 성장과 박막 미세조직 →

엔트로피 용수철entropic spring
늘이면 가능한 형태의 수가 줄어 엔트로피가 감소하므로 되돌리는 힘이 생기는 사슬. 용수철 상수 \(3kT/Nb^2\)가 온도에 비례한다.
13장 고분자 →

엠브리오embryo
임계 크기보다 작은 새 상의 원자 덩어리. 열 요동으로 생겼다 사라지기를 되풀이하며, 일부만 임계 크기를 넘어 핵이 된다.
09장 상변태 속도론 →

역응력back stress
막힌 배선 속에서 원자가 쌓여 생긴 응력 기울기가 원자를 전자 바람의 반대 방향으로 되미는 힘 \(\Omega\,\partial\sigma/\partial x\).
17장 재료 열화와 신뢰성 →

연성 파괴ductile fracture
큰 소성 변형과 함께 미세 공동의 생성·성장·합체로 천천히 일어나는 파괴. 파면에 딤플이 남고 컵–원뿔 모양이 된다.
07장 파괴·피로·크리프 →

연성–취성 전이 온도ductile-to-brittle transition temperature, DBTT
BCC 금속 등에서 충격 흡수 에너지가 급격히 떨어져 연성 파괴에서 취성 파괴로 바뀌는 온도(DBTT). 저온에서 항복 응력이 벽개 응력을 넘기 때문이다.
07장 파괴·피로·크리프 →

연속 무작위 망목continuous random network
단거리 질서(배위 다면체)는 결정과 같지만 결합각과 고리 크기가 무작위라 장거리 질서가 없는 유리의 구조 모형(자카리아센).
12장 세라믹과 유리 →

연신율percent elongation
파단 뒤 표점 거리의 증가율 \(\%\mathrm{EL} = (L_f - L_0)/L_0\times100\). 연성의 척도다.
06장 소성 변형과 강화 기구 →

연화점softening point
유리의 점도가 \(10^{6.6}\) Pa·s인 온도. 유리 섬유가 제 무게로 늘어나기 시작하며 작업 범위의 아래 끝이다.
12장 세라믹과 유리 →

열 강화thermal tempering
연화점 근처로 데운 유리 표면을 급랭해 표면에 압축, 속에 인장 잔류 응력을 거는 강화법. 응력 분포는 대략 포물선이다.
12장 세라믹과 유리 →

열 분산판heat spreader
칩에서 나는 열을 넓은 면적으로 퍼뜨려 열저항을 줄이는 판(히트 스프레더). 열전도도가 크고, 칩에 붙일 때는 열팽창이 칩과 가까워야 한다.
01장 재료와 재료 선택 →

열가소성 고분자thermoplastic
데우면 녹아 흐르고 식히면 굳는 일을 되풀이할 수 있는 고분자. 선형·가지 사슬로 되어 있어 사출·압출 성형과 재활용이 가능하다.
13장 고분자 →

열간 가공hot working
재결정 온도 위에서 하는 소성 가공. 가공 경화가 거의 없어 큰 변형을 작은 힘으로 줄 수 있지만 표면 산화와 치수 정밀도가 문제다.
11장 금속과 합금 →

열경화성 고분자thermoset
성형과 동시에 가교 반응(경화)으로 망목이 되어 다시 녹지 않는 고분자. 에폭시·페놀 수지·EMC·언더필이 여기에 속한다.
13장 고분자 →

열기계 피로thermomechanical fatigue
온도가 오르내리며 열팽창 불일치가 만드는 반복 변형으로 생기는 피로 손상. 솔더 접합 균열이 대표적이다.
17장 재료 열화와 신뢰성 →

열산화thermo-oxidation
높은 온도에서 산소가 라디칼 연쇄 반응으로 고분자 사슬을 공격하는 열화. 표면 산화층이 자라 수지가 단단하고 취약해진다.
17장 재료 열화와 신뢰성 →

열역학 인자thermodynamic factor
\(\Phi = 1 + d\ln\gamma/d\ln X\). 추적자 확산 계수를 화학 확산 계수로 바꾸는 인자로, 이상 용액에서 1이고 혼합이 불리하면 작아져 음수가 되면 언덕 오르기 확산이 된다.
04장 재료 속 확산 →

열용량heat capacity
물체의 온도를 1 K 올리는 데 드는 열. 고체에서는 주로 격자 진동(포논)이 받으며, 몰당 값 \(C_V\)는 고온에서 \(3R\), 저온에서 \(T^3\)에 비례한다.
16장 열적·광학적 성질 →

열적 덴드라이트thermal dendrite
과냉된 액체 속에서 잠열을 앞쪽 액체로 내보내며 자라는 결정이 음의 온도 기울기 때문에 돌기와 가지를 치며 자란 나뭇가지 모양 결정.
10장 응고·결정 성장과 박막 미세조직 →

열충격 저항thermal shock resistance
급랭이나 급가열에도 깨지지 않고 견디는 최대 온도 차. 완전 구속을 가정하면 \(\Delta T_\mathrm{c} = \sigma_\mathrm{f}(1-\nu)/(E\alpha)\)이다.
01장 재료와 재료 선택 →

열팽창 계수coefficient of thermal expansion, CTE
온도 1 K 변화에 따른 길이 변화율 \(\alpha = (1/L)\,dL/dT\)(ppm/K). 자유 열변형은 \(\alpha\Delta T\)이며, 팽창이 막히면 열응력이 생긴다.
05장 응력·변형과 탄성 →

열팽창 불일치CTE mismatch
붙어 있는 두 재료의 열팽창 계수 차 \(\Delta\alpha\). 온도가 바뀌면 \(\Delta\alpha\Delta T\)의 변형이 강제되어 열응력, 휨, 솔더 접합의 전단 변형과 열 피로를 일으킨다.
16장 열적·광학적 성질 →

영률Young's modulus
단축 응력과 그 방향 변형의 비 \(E = \sigma/\varepsilon\). 결합 퍼텐셜 바닥의 곡률에서 오며 단위는 GPa다.
05장 응력·변형과 탄성 →

예민화sensitization
오스테나이트계 스테인리스강을 425–870 °C에 두면 결정립계에 Cr₂₃C₆가 석출해 주변 크로뮴이 줄고 입계 부식에 약해지는 현상. 저탄소 L 강종이나 Ti·Nb 안정화로 막는다.
11장 금속과 합금 →

오렌지 필orange peel
결정립이 지나치게 큰 금속을 변형할 때 결정립마다 다르게 변형해 표면이 귤껍질처럼 거칠어지는 현상.
06장 소성 변형과 강화 기구 →

오로완 우회Orowan bypass
전위가 단단한 입자 사이로 휘어 나가 입자 둘레에 고리를 남기고 지나가는 기구. 필요한 응력은 \(\Delta\tau\approx Gb/\lambda\)이다.
06장 소성 변형과 강화 기구 →

오르막 확산uphill diffusion
용질이 농도가 높은 쪽으로 흐르는 확산. 확산의 구동력이 화학 퍼텐셜 기울기이므로 \(f''<0\)이면 실효 확산 계수가 음수가 되어 일어난다.
09장 상변태 속도론 →

오스테나이트austenite
탄소가 틈새에 녹은 면심 입방 γ-철. 1147 °C에서 탄소를 2.14 wt%까지 녹이며, 강의 열처리는 오스테나이트에서 출발한다.
08장 상태도와 미세조직 →

오스트발트 단계 규칙Ostwald step rule
평형 상보다 핵생성 장벽이 작은 준안정 상이 먼저 나타나고, 차례로 더 안정한 상으로 바뀌어 가는 경향.
09장 상변태 속도론 →

오스트발트 숙성Ostwald ripening
작은 석출물이 녹아 큰 석출물로 용질이 옮겨 가며 평균 크기가 커지는 조대화. 확산 지배이면 LSW 법칙 \(\bar r^3-\bar r_0^3 = Kt\)를 따른다.
09장 상변태 속도론 →

올리버–파르 방법Oliver–Pharr method
제하 곡선 꼭대기의 기울기 \(S\)와 깊이로 접촉 깊이·넓이를 구해 경도 \(H = P/A\)와 축소 탄성률을 계산하는 나노압입 해석법.
06장 소성 변형과 강화 기구 →

와이블 계수Weibull modulus
와이블 분포의 모양 모수 \(m\). 클수록 강도 산포가 좁고 크기 효과가 작다(세라믹 5–20, 금속 수십 이상).
07장 파괴·피로·크리프 →

와이블 분포Weibull distribution
가장 약한 결함이 강도를 정한다는 최약 고리 가설에서 나온 강도 분포 \(P_f = 1 - \exp[-(V/V_0)(\sigma/\sigma_0)^m]\). 취성 재료의 강도 산포와 크기 효과를 기술한다.
07장 파괴·피로·크리프 →

완화 탄성률relaxation modulus
응력 완화 시험에서 \(E_r(t) = \sigma(t)/\varepsilon_0\). 정해진 시간(예: 10 s)의 값을 온도에 따라 그려 고분자의 상태를 비교한다.
13장 고분자 →

외인성 반도체extrinsic semiconductor
