Repository: geniuskey/science-books

# SciBook — 대학 인터랙티브 과학 교과서

[science.euiyun.com](https://science.euiyun.com/) — **대학 강의 과목 하나가 교과서 한 권**이 되는 한국어 인터랙티브 과학 교과서 플랫폼입니다.
읽고, 수식을 따라가고, 시뮬레이터로 직접 실험하며 이해합니다. [books.euiyun.com](https://books.euiyun.com/) 시리즈의 자매 사이트입니다.

| 교과서 | 주소 | 상태 |
|---|---|---|
| 일반화학 (General Chemistry) | `/general-chemistry/` | 초판 — 6부 20장 + 부록 3 |
| 일반물리학 · 유기화학 · 유체역학 | — | 예정 ([로드맵](docs/ROADMAP.md)) |
| 색채공학 (Color Science, 옛 ColorBook) | `/color/` | 20장 — 자체 엔진(`color/js/common.js`)으로 가져옴 |

## 구조

```
engine/                 공통 교과서 엔진 (과목 무관)
  js/scibook.js         레이아웃·검색·테마·자동 번호·자동 채점 연습문제·드릴·진도·시뮬레이터 헬퍼
  css/scibook.css       디자인 토큰(라이트/다크)과 컴포넌트

File: materials-science/chapters/metals-alloys.html
금속과 합금 · 재료과학 · SciBook

Chapter 11

  금속과 합금

  같은 철에 탄소 0.4 %를 섞은 강이라도 붉게 달궜다가 물에 넣으면 줄로도 긁히지 않을 만큼 단단해지고, 다시 500 °C로 데우면 망치에 맞아도 깨지지 않는 질긴 축이 된다. 반도체 칩 속에서는 폭 20 nm 아래로 가늘어진 구리선이 벌크보다 몇 배 큰 저항을 보여, 구리보다 저항률이 네 배 큰 루테늄이 오히려 나은 배선 재료가 된다. 금속 재료는 조성만이 아니라 열처리와 가공이 만든 미세조직으로 성질이 정해진다. 이 장은 8–10장의 상태도·변태 속도론과 6장의 강화 기구를 바탕으로 실제 합금을 고르고 다루는 법을 다룬다. 철강의 분류와 열처리, 경화능, 알루미늄·구리·티타늄·니켈 합금과 내화 금속, 형상 기억 합금, 주조·소성 가공·분말 야금, 그리고 반도체 배선 금속과 솔더·텅스텐 플러그를 고르는 기준까지다. 아래 그림은 형상 기억 합금(NiTi)의 결정 격자다. 식히면 쌍정 마르텐사이트가 되고, 힘을 주면 한쪽으로 기울어 모양이 바뀌며, 다시 데우면 원래 모양으로 돌아간다.

  좌우로 끌면 변형 · 위아래로 끌면 온도

철강을 탄소량과 합금 원소로 분류하고(AISI–SAE 번호, 공구강, 스테인리스강), 크로뮴 부동태막과 예민화를 설명한다.

  풀림·불림·담금질·뜨임의 온도–시간 경로와 그 결과 조직을 구별하고, 홀로몬–자페 변수로 뜨임 시간과 온도를 바꿔 같은 경도를 얻는다.

  경화능과 경도를 구별하고, 조미니 시험의 냉각 속도–거리 관계와 TTT 곡선으로 깊이별 조직·경도를 예측한다.

  알루미늄(계열·질별·양극 산화), 구리(강도–전도도 절충), 티타늄(α/β), 니켈 초합금(γ′), 내화 금속, 형상 기억 합금의 특징과 쓰임을 비교한다.

  주조·압연·단조·압출·인발·분말 야금을 구별하고, 냉간 가공도와 강도·연성의 관계, 재결정 온도(약 0.4 \(T_\mathrm{m}\))로 열간/냉간 가공을 판정해 다단 인발을 설계한다.

  크기 효과 모형과 \(\rho_0\lambda\), 방벽 두께로 배선 금속(Al·Cu·Co·Ru·Mo·W)의 선 저항을 비교하고 일렉트로마이그레이션·녹는점·공정을 함께 따져 고른다.

  솔더(Sn–Pb → SAC)의 녹는점·젖음·금속간 화합물 성장과, CVD 텅스텐 플러그의 화학(WF₆ 환원)을 설명하고 계산한다.

철강의 분류와 열처리

  해마다 만들어지는 금속의 90 % 이상이 철 합금이다. 철광석이 흔하고, 제련이 싸며, 무엇보다 열처리 하나로 성질을 크게 바꿀 수 있기 때문이다. 그 열쇠는 8장에서 본 Fe–Fe₃C 상태도의 공석 반응(727 °C, 0.76 wt% C)과 9장의 변태 속도론이다(8장 · Fe–Fe₃C 상태도, 9장 · TTT·CCT 도표). 이 절은 그 원리를 바탕으로 실제 강의 종류와 열처리 공정을 정리한다.

  탄소가 2.14 wt% 이하이면 강, 그보다 많으면 주철이다. 강은 다시 합금 원소의 양으로 나눈다. 탄소 외 원소가 망가니즈 1 % 남짓뿐인 강을 탄소강(plain carbon steel), 크로뮴·니켈·몰리브데넘 등을 몇 % 넣은 강을 합금강(alloy steel)이라 한다. 미국 AISI–SAE 번호의 앞 두 자리는 합금계(10 탄소강, 41 Cr–Mo, 43 Ni–Cr–Mo), 뒤 두 자리는 탄소량의 100배다. 1045는 0.45 wt% C 탄소강, 4340은 0.40 wt% C Ni–Cr–Mo 강이다.

철 합금의 분류. 탄소량은 경화되는 정도(최대 경도)를, 합금 원소는 경화되는 깊이(경화능, 2절)와 내식성·내열성을 정한다. 주철은 녹는점이 낮아 복잡한 모양을 부어 만들기 좋다.
  
  공구강(tool steel)은 탄소 0.6–1.5 %에 W·Mo·V·Cr을 많이 넣어, 뜨임 중에 이들의 미세 탄화물이 석출하면서 오히려 다시 단단해지는 이차 경화(secondary hardening)를 이용한다. 고속도강 M2는 600 °C 가까이 달아올라도 경도를 유지해 절삭 공구가 된다. 스테인리스강(stainless steel)은 크로뮴을 11 wt% 넘게 넣어 표면에 수 nm 두께의 치밀한 Cr₂O₃ 막이 저절로 생기게 한 강이다. 이 막이 금속을 전해질로부터 차단하는 상태를 부동태(passivity)라 하며, 긁혀도 산소만 있으면 곧 다시 생긴다. 니켈을 8–10 % 더 넣으면 오스테나이트(FCC)가 상온까지 안정해져(304, 316) 연성·내식성이 가장 좋고 자성이 없다. 니켈 없이 크로뮴만 많은 페라이트계(430), 탄소를 늘려 담금질할 수 있게 한 마르텐사이트계(410, 440C), 석출 경화형(17-4PH)도 있다.

  오스테나이트계 스테인리스를 425–870 °C에 오래 두면(용접 열 영향부) 결정립계에 Cr₂₃C₆가 석출하면서 바로 옆의 크로뮴을 빨아들인다. 결정립계를 따라 Cr이 11 % 아래로 떨어진 띠가 생기면 그 띠만 부식되어 결정립이 떨어져 나간다. 이것이 예민화(sensitization)와 입계 부식이다. 탄소를 0.03 % 아래로 낮춘 L 강종(304L, 316L)이나 탄소를 TiC·NbC로 먼저 묶어 두는 안정화 강종(321, 347)으로 막는다. 316L의 Mo 2–3 %는 염화물 공식에 대한 저항을 높인다.

  가스 배관은 316L EP 스테인리스반도체 팹의 특수 가스 배관과 밸브·레귤레이터는 거의 모두 316L이다. 오스테나이트라 용접부가 예민화되지 않도록 탄소를 낮췄고, 몰리브데넘이 Cl₂·HBr·HCl 같은 부식성 가스가 수분과 만나 생긴 산에 견디게 한다. 안쪽 면은 전해 연마(EP)로 거칠기 \(R_a\) 0.1–0.25 µm까지 매끈하게 하고 크로뮴이 풍부한 부동태막을 만들어, 입자·수분 흡착·금속 오염을 줄인다. 이음은 아르곤 속 오비탈 용접으로 한다. 용해 단계에서 진공 아크 재용해(VAR)로 개재물을 줄인 소재를 쓰기도 한다. → InfraBook · 가스 공급

풀림·불림·담금질·뜨임

  강의 열처리는 모두 오스테나이트화에서 시작한다. 강을 A₃선(아공석강) 또는 A₁선(과공석강) 위로 데워 조직을 오스테나이트로 바꾼 다음, 어떻게 식히느냐로 결과가 갈린다. 0.4 wt% C 강의 A₃는 약 790 °C이다(Mat.diagrams.FeC). 아래 단계별 그림에서 네 경로를 비교하자.

오스테나이트화: A₃보다 30–60 °C 높게 데워 오스테나이트 하나로 만든다.
풀림은 노 속에서 천천히, 불림은 공기 중에서 식힌다. 둘 다 펄라이트(+초석 페라이트)지만 불림이 더 미세하다.
담금질은 물·기름에 넣어 TTT 곡선의 코보다 빨리 식혀 마르텐사이트를 만든다.
뜨임은 담금질한 강을 A₁ 아래로 다시 데워 경도–인성을 원하는 지점으로 옮긴다.

  0.4 wt% C 강의 네 가지 열처리. 이밖에 펄라이트의 시멘타이트를 둥글게 만들어 가장 무르게 하는 구상화 풀림(A₁ 바로 아래 수십 시간), 냉간 가공한 강을 재결정만 시키는 중간 풀림, 용접·가공 응력만 빼는 응력 제거 풀림이 있다.
  
  풀림(annealing)은 넓게는 "데웠다가 천천히 식히는" 모든 처리를 말하고, 강에서 완전 풀림은 오스테나이트화 뒤 노랭이다. 불림(normalizing)은 공랭으로 결정립을 미세하고 고르게 만든다. 담금질(quenching)로 얻은 마르텐사이트의 경도는 거의 탄소량만으로 정해진다. 아래 미니 실험에서 확인하자.

흰 원을 끌어 탄소량을 바꾼다

MINI LAB담금질 경도(남색, 대표 경험식 \(\mathrm{HRC}\approx20+60\sqrt{C}\), 0.6 % 위는 66 근처에서 포화)와 서랭 펄라이트–페라이트 조직의 경도(황동색, 대표값), 그리고 앤드루스 식 \(M_s\)(점선, Mn 0.75 %)다. 탄소가 0.6 %를 넘으면 \(M_s\)가 200 °C 아래로 내려가 담금질 뒤 오스테나이트가 남고(잔류 오스테나이트, 코이스티넨–마르부르거 식으로 어림), 마르텐사이트 자체의 경도도 포화해 더 단단해지지 않는다 — 고탄소 공구강에 서브제로 처리를 하는 이유다.
  
  뜨임: 경도를 팔아 인성을 산다

  막 담금질한 마르텐사이트는 단단하지만 깨지기 쉽고 잔류 응력이 크다. 뜨임(tempering)은 이를 A₁ 아래로 다시 데워 과포화된 탄소가 ε-탄화물(200 °C 근처) → 시멘타이트(300 °C 위)로 석출하고 굵어지게 하는 처리다. 온도가 높고 시간이 길수록 탄화물이 굵어져 경도·강도는 내려가고 연성·인성은 올라간다. 확산이 지배하므로 온도와 시간은 서로 바꿔 쓸 수 있고, 그 관계를 홀로몬–자페 변수(Hollomon–Jaffe tempering parameter)로 묶는다.

  $$P = T\,(C + \log_{10} t)$$\(T\)는 절대 온도(K), \(t\)는 시간(h), \(C\)는 강에 따른 상수로 중탄소 강에서 약 20이다(7장 라슨–밀러 변수와 같은 꼴). \(P\)가 같으면 뜨임 경도가 거의 같다. 온도를 높이면 시간이 로그로 짧아진다.

4340 강을 540에서 1 뜨임하면 \(P\) = 이다. 같은 \(P\)를 480에서 얻으려면 가 걸린다. 

뜨임 온도를 올리면 경도는 꾸준히 내려가지만 인성은 단조롭게 오르지 않는다. 250–400 °C에서 뜨임하면 판상 시멘타이트가 옛 오스테나이트 결정립계와 래스 경계를 따라 석출하고 잔류 오스테나이트가 분해되면서 오히려 충격 에너지가 줄어드는 뜨임 마르텐사이트 취성(tempered martensite embrittlement)이 생긴다. 또 Ni–Cr 강을 450–600 °C에 오래 두거나 그 구간을 천천히 지나면 P·Sb·Sn 같은 불순물이 결정립계로 편석하는 뜨임 취성도 있다(Mo 첨가, 빠른 냉각으로 막는다). 그래서 실제 부품은 "그 구간을 피한 온도"에서 뜨임한다.

4340 강 축을 담금질했다. 인장 강도 1300 MPa 이상, 샤르피 충격 에너지 40 J 이상이 요구된다. 1시간 뜨임이라면 어느 온도가 맞을까?

  200 °C — 가장 강할 때 인성도 충분하다350 °C — 중간쯤이 무난하다약 490 °C — 두 조건이 겹치는 좁은 창650 °C — 가장 질길 때 강도도 충분하다

  강도 조건은 뜨임 온도의 상한(약 515 °C), 인성 조건은 하한(약 470 °C)을 준다. 350 °C는 뜨임 마르텐사이트 취성 구간이라 충격 에너지가 가장 낮다. 시뮬레이터에서 손잡이를 끌어 창을 찾고, 뜨임 시간을 10시간으로 늘리면 창이 어디로 옮겨 가는지 보라.

SIMULATOR뜨임 온도에 따른 경도–인성 절충: 주문 조건 맞히기

흰 원을 좌우로 끌어 뜨임 온도를 바꾼다

뜨임 시간 
  주문 조건축스프링충격 부품

뜨임 변수 P—

  경도—

  인장 강도—

  연신율—

  샤르피 에너지—

  주문 판정—

자료: 4340 강을 유랭한 뒤 1시간 뜨임한 대표값(경도·강도·연신율은 ASM 핸드북 수준, 샤르피 에너지는 경향을 보이는 대표값)을 \(P = T(20+\log t)\)로 다른 시간에 옮겼다. 회색 띠는 뜨임 마르텐사이트 취성 구간이다. 해볼 것: ① "축" 주문(TS ≥ 1300 MPa, 샤르피 ≥ 40 J)을 만족하는 온도 창을 찾는다. ② 시간을 0.1 h에서 100 h로 바꾸면 같은 창이 100 °C 넘게 낮은 온도로 옮겨 간다. ③ "스프링" 주문은 경도가 높아야 해 낮은 온도 쪽 창이 열린다 — 취성 띠를 피해야 한다.

4340 강 부품을 540 °C에서 1 h 뜨임하던 공정이 있다. 노의 최고 온도가 480 °C로 제한되었다. 같은 경도를 얻으려면 몇 시간 뜨임해야 하는가? \(P = T(20 + \log_{10}t)\), \(t\)는 시간(h)이다.

  풀이 보기
  전략 두 조건의 \(P\)를 같게 놓고 \(t_2\)를 푼다. 온도는 켈빈으로 바꾼다.

  풀이 \(P = 813.15\times(20 + \log 1) = 16\,263\). 480 °C = 753.15 K에서 \(20 + \log t_2 = 16\,263/753.15 = 21.593\), \(\log t_2 = 1.593\), \(t_2 = 39.2\) h.

  약 39 h

  검토 60 °C 낮추는 대가로 시간이 39배다. 로그 관계이므로 온도는 "비싸고" 시간은 "싸다". 실무에서는 노 가동 시간 때문에 이런 대체를 피하고 온도를 맞춘다. \(C\)는 강마다 15–20으로 다르므로 실제 공정은 시험편으로 확인한다.

경화능과 조미니 시험

  지름 10 mm 봉과 지름 100 mm 봉을 같은 물에 담금질하면, 가는 봉은 속까지 마르텐사이트가 되지만 굵은 봉의 중심은 천천히 식어 펄라이트가 된다. 강이 담금질로 얼마나 깊이 경화되는지를 경화능(hardenability)이라 한다. 경화능은 경도와 다르다. 최대 경도는 탄소량이 정하지만(1절 미니 실험), 경화능은 TTT 곡선의 코가 얼마나 오른쪽(긴 시간)에 있느냐가 정한다. Cr·Mo·Ni·Mn과 미량의 B는 탄소와 철의 확산·재배열을 늦춰 코를 오른쪽으로 민다(9장). 그러면 기름처럼 덜 격한 매질로도 굵은 단면을 경화할 수 있어 뒤틀림과 담금질 균열이 줄어든다.

  경화능을 재는 표준 방법이 조미니 시험(Jominy end-quench test)이다. 지름 25.4 mm, 길이 100 mm 봉을 오스테나이트화한 뒤 한쪽 끝에만 물줄기를 뿜는다. 식은 뒤 옆면을 평평하게 갈고 끝에서부터 거리에 따라 로크웰 C 경도를 잰다. 봉의 모든 지점은 조성이 같고 냉각 속도만 다르므로, 경도–거리 곡선이 곧 "냉각 속도–경도" 곡선이다.

조미니 시험. 물이 닿는 끝은 수백 °C/s로, 50 mm 떨어진 곳은 2 °C/s 정도로 식는다. 탄소량이 같으면 끝의 경도는 같고, 경화능이 큰 강일수록 곡선이 멀리까지 평평하다.
  
  끝에서 거리 \(x\)인 지점의 온도는, 열이 물이 닿는 끝으로만 빠지는 반무한 막대의 해(열·통계물리 · 확산와 같은 erf 꼴)로 어림할 수 있다. 물과 강 사이 열전달이 유한한 효과는 끝에서 \(x_0\)만큼 바깥에 "가상의 원점"을 두어 흉내 낸다.

  $$T(x,t) = T_\mathrm{q} + (T_\gamma - T_\mathrm{q})\,\mathrm{erf}\!\left(\frac{x + x_0}{2\sqrt{a t}}\right),\qquad \left.\frac{dT}{dt}\right|_{700\,{}^\circ\mathrm{C}} \propto \frac{a}{(x + x_0)^2}$$\(T_\gamma\) = 850 °C, \(T_\mathrm{q}\) = 25 °C, 강의 열확산 계수 \(a\) = 6.5×10⁻⁶ m²/s, \(x_0\) = 2.34 mm로 맞추면 700 °C에서의 냉각 속도가 1.6 mm에서 270 °C/s, 25 mm에서 5.4 °C/s로 표준 조미니 자료와 비슷하다. 이 장의 모형값이다.

끝에서 10 떨어진 곳은 700 °C를 지날 때 로 식고, 850 °C에서 500 °C까지 가 걸린다. 

각 지점의 냉각 경로를 9장의 가산 법칙(Mat.coolPath)으로 TTT 모형 위에 따라가면, 그 지점이 \(M_s\)에 이르기 전에 펄라이트로 바뀐 분율을 구할 수 있다. 남은 오스테나이트는 \(M_s\) 아래에서 마르텐사이트가 된다. 강마다 다른 것은 C 곡선의 위치다. 아래 시뮬레이터는 Mat.tttModel()(정성 모형, 코 약 630 °C)의 시간 축을 합금 원소의 지연 배율 \(S\)만큼 늘려 강종을 흉내 낸다.

탄소가 같은 0.4 %인 1040 탄소강과 4340 합금강을 조미니 시험했다. 끝에서 20 mm인 곳의 경도는?

  둘 다 같다 — 탄소량이 같으니까4340이 훨씬 높다 — 그곳까지 마르텐사이트다1040이 더 높다 — 합금 원소가 경도를 낮춘다둘 다 마르텐사이트라 HRC 60이 넘는다

  끝(1.6 mm)에서는 둘 다 마르텐사이트로 HRC 약 56이다. 20 mm에서는 냉각 속도가 약 8 °C/s로 떨어져 1040은 코에 걸려 펄라이트가 되지만, 코가 오른쪽에 있는 4340은 아직 마르텐사이트다. 탄소는 "얼마나 단단해지나", 합금 원소는 "얼마나 깊이"를 정한다.

SIMULATOR조미니 시험: 냉각 경로에서 조직과 경도로

곡선 위 흰 원을 끌어 측정 위치

강종1040108041404340

네 강종의 곡선 함께 보기

위치 x—

  700 °C 냉각 속도—

  펄라이트 / 마르텐사이트—

  경도—

  Ms (앤드루스)—

왼쪽: 경도–거리 곡선과 봉의 조직(남색 마르텐사이트, 황동색 펄라이트). 오른쪽: 그 강의 TTT 모형(1 %·99 % 변태 곡선)과 선택한 위치의 냉각 경로(로그 시간). 경도는 마르텐사이트 \(20+60\sqrt{C}\), 펄라이트 \(12+25C\)(HRC 대표값)를 분율로 가중했다. 베이나이트를 따로 구분하지 않는 정성 모형이며 실제 1080 강의 코는 약 540 °C다. 해볼 것: ① 1040에서 냉각 경로가 C 곡선의 코를 처음 스치는 위치(경도가 급히 떨어지기 시작하는 곳)를 찾는다. ② 1080은 끝 경도가 1040보다 높지만 경화 깊이는 비슷하다 — 탄소와 합금의 역할을 구별한다. ③ 4340에서 위치를 50 mm까지 끌어 처음 펄라이트가 생기는 곳을 찾는다.

지름 50 mm 봉을 기름에 담금질하면 중심이 700 °C에서 약 10 °C/s로 식는다(대표값). 위 냉각 속도 모형으로 조미니 등가 거리를 구하고, 시뮬레이터의 1040과 4340 곡선에서 중심 경도를 읽어라.

  풀이 보기
  전략 모형에서 냉각 속도는 \((x + x_0)^{-2}\)에 비례하므로 끝 근처의 기준점(1.6 mm, 270 °C/s)과 비교한다.

  풀이 \((x + 2.34)^2 = 270\times(1.6 + 2.34)^2/10 = 419\), \(x + 2.34 = 20.5\), \(x = 18.1\) mm. 이 거리에서 모형의 4340은 마르텐사이트 그대로 HRC 약 56, 1040은 거의 전부 펄라이트로 HRC 약 22다.

  등가 거리 약 18 mm — 4340은 중심까지 경화(HRC ≈ 56), 1040은 경화되지 않음(HRC ≈ 22)

  검토 실제 설계는 봉 지름·매질별 "중심 = 조미니 몇 mm" 환산 도표와 실측 조미니 곡선(경화능 띠)을 쓴다. 굵은 축·기어에 4140·4340을 쓰고 1040은 가는 부품이나 표면 경화(고주파 담금질)에 쓰는 이유다.

비철 합금: Al·Cu·Ti·Ni, 내화 금속, 형상 기억 합금

  철이 아닌 금속은 무게, 전기·열 전도, 내식성, 고온 강도처럼 강이 못 하는 일을 맡는다. 대신 대부분 강처럼 공석 변태를 이용한 담금질 경화가 없으므로, 강화는 가공 경화와 고용 강화, 그리고 무엇보다 석출 경화(9장)에 기댄다.

  알루미늄 합금

  알루미늄은 밀도가 강의 1/3(2.70 g/cm³)이고, FCC라 저온에서도 취성 전이가 없으며, 표면의 Al₂O₃ 막 덕분에 잘 부식되지 않는다. 순 알루미늄은 무르지만(항복 강도 35 MPa) 합금하고 시효하면 500 MPa를 넘는다. 단위 질량당 강도인 비강도(specific strength) \(\sigma_\mathrm{y}/\rho\)로 보면 7075-T6(503 MPa, 2.81 g/cm³ 대표값)이 179 MPa·cm³/g로 4340 강(206)에 가깝다. 가공용 합금은 주 합금 원소에 따라 네 자리 계열 번호를 붙인다.

알루미늄 가공용 합금의 계열. 2xxx·6xxx·7xxx는 용질이 고온에서 녹고 저온에서 석출되는 계라 석출 경화가 된다(9장 · 석출 경화와 시효). 6061-T6은 용체화·급랭 뒤 약 175 °C에서 시효해 항복 강도 276 MPa를 얻는다.
  
  합금 이름 뒤의 기호는 질별(temper designation)로, 어떤 가공·열처리를 거쳤는지 알려 준다. O는 풀림, H는 가공 경화, T4는 용체화 후 자연 시효, T6은 용체화 후 인공 시효(최대 강도), T7은 과시효(강도를 조금 내주고 응력 부식 저항을 얻음)다. 반도체 장비의 진공 챔버·가스 분배판·척 몸체는 가공성이 좋고 용접되는 6061-T6이 표준이며, 플라스마에 닿는 면은 양극 산화(anodizing)로 두꺼운 Al₂O₃ 막을 입힌다. 부품을 황산·옥살산 전해액에서 양극으로 걸고 전류를 흘리면, 전하량에 비례해 산화막이 자란다(패러데이 법칙: Al₂O₃ 한 단위에 전자 6개).

  $$h = \eta\,\frac{j\,t}{6F}\,\frac{M_{\mathrm{Al_2O_3}}}{\rho_\mathrm{ox}}$$\(j\) 전류 밀도(A/m²), \(t\) 시간(s), \(F\) = 96 485 C/mol, \(M\) = 101.96 g/mol, \(\rho_\mathrm{ox}\) ≈ 3.0 g/cm³(다공질 양극 산화막 대표값), \(\eta\)는 전류 효율(막이 전해액에 녹는 몫과 부반응을 뺀 비율, 보통 0.6–0.9).

6061 부품을 1.5로 60 양극 산화하면, 전류 효율 0.75에서 막 두께가 다. 

식각 챔버 부품에 경질 양극 산화막 25 µm를 입히려 한다. 전류 밀도 1.5 A/dm², 전류 효율 0.75, 막 밀도 3.0 g/cm³라면 몇 분 동안 전류를 흘려야 하는가?

  풀이 보기
  전략 두께 식을 시간에 대해 푼다: \(t = 6F
ho_\mathrm{ox}h/(\eta jM)\).

  풀이 넓이 1 m²당 필요한 Al₂O₃: \(3.0	imes10^6\ 	ext{g/m}^3	imes25	imes10^{-6}\ 	ext{m} = 75\) g = 0.736 mol. 필요한 전하 \(Q = 6F	imes0.736/\eta = 6	imes96\,485	imes0.736/0.75 = 5.68	imes10^5\) C/m². \(j\) = 150 A/m²이므로 \(t = 3.79	imes10^3\) s = 63 분.

  약 63 분

  검토 위 드래그 문단에서 60분일 때 23.8 µm였으니 맞다. 막의 바깥쪽은 전해액에 조금씩 녹아 두꺼울수록 효율이 떨어지므로, 경질 양극 산화는 0–5 °C 저온 전해액에서 한다. 다공질 막의 구멍은 끓는 물로 봉공 처리해 막는다.

구리 합금: 강도와 전도도의 절충

  구리는 은 다음으로 전기 전도도가 높고(1.68 µΩ·cm), 연성이 커서 선·박으로 만들기 쉽다. 전도도는 흔히 표준 풀림 구리(1.7241 µΩ·cm)에 대한 백분율 %IACS로 적는다. 구리를 강하게 만드는 방법은 전도도를 깎는 정도가 저마다 다르다. 용질 원자는 격자를 일그러뜨려 전자를 산란시키므로 고용 강화는 전도도를 크게 떨어뜨린다(노르트하임 규칙, 15장). Zn 30 %를 녹인 황동(brass)은 28 %IACS, Sn을 녹인 청동(bronze)은 15 %IACS 안팎이다. 반대로 석출 경화는 용질을 석출물로 뽑아내 기지를 다시 순수하게 만들므로 강도를 얻으면서 전도도를 덜 잃는다. Cu–Cr–Zr, Cu–Fe–P, Cu–Ni–Si가 그런 합금이고, Be 2 %를 넣어 시효한 베릴륨 구리(beryllium copper)는 1300 MPa에 이르러 스프링·커넥터·프로브 핀에 쓴다.

SIMULATOR구리 합금 지도: 강도–전도도 선별선 긋기

두 흰 원을 끌어 선별선을 옮긴다

과제리드프레임프로브 핀버스 바

선별선—

  통과한 합금—

  판정—

점은 대표 구리 합금의 인장 강도와 전도도(질별 대표값)다. 남색은 석출 경화형, 황동색은 고용 강화형, 회색은 순 구리와 비교용 Fe–42Ni(Alloy 42). 해볼 것: ① 고용 강화형은 강도가 오를수록 전도도가 크게 떨어지고, 석출 경화형은 오른쪽 위로 비켜나 있음을 확인한다. ② 리드프레임 과제(전도도 ≥ 60 %IACS, 강도 ≥ 450 MPa)의 선을 그어 통과한 두 합금을 찾는다. ③ Alloy 42는 전도도가 3 %IACS뿐인데도 리드프레임에 쓰였다 — 열팽창 4.5 ppm/K가 실리콘과 맞기 때문이다(아래 니켈 합금).

티타늄, 니켈 초합금, 내화 금속

  티타늄은 밀도 4.51 g/cm³로 가볍고, 표면 TiO₂ 막 덕분에 바닷물·염소에도 잘 견디며, 생체 적합성이 좋다. 882 °C 아래에서는 HCP인 α, 위에서는 BCC인 β다. Al·O·N은 α를, V·Mo·Fe는 β를 안정화한다. 가장 많이 쓰는 Ti-6Al-4V는 두 상이 섞인 α+β 합금으로 항복 강도 830 MPa, 비강도 187 MPa·cm³/g다. 값이 비싸 항공기·인공 관절·고급 부품에 쓰고, 반도체에서는 Ti/TiN 접착·방벽층과 스퍼터 타깃으로 만난다.

  니켈 기지 초합금(superalloy)은 녹는점의 80 %가 넘는 온도에서 하중을 견디는 합금이다. 비결은 FCC 기지 γ 속에 정합하게 박힌 규칙 격자 석출물 γ′(gamma prime, Ni₃Al, L1₂)이다. γ′을 전위가 자르려면 규칙 배열을 흐트러뜨리는 역위상 경계를 만들어야 해서, 전위가 짝을 지어 지나가야 한다. 게다가 γ′은 온도가 오를수록 오히려 강해진다(교차 슬립으로 전위가 묶이는 이상 항복). 터빈 블레이드는 γ′을 60–70 % 부피로 넣고, 결정립계를 없앤 단결정으로 키워 크리프(7장)를 막는다. Inconel 718은 γ″(Ni₃Nb)로 강화한 단조용 초합금이다.

니켈 초합금의 미세조직. γ′은 기지와 격자가 거의 같아 정합 계면 에너지가 작으므로 고온에서도 잘 굵어지지 않고(LSW 조대화가 느림), 규칙 배열 때문에 전위가 쉽게 자르지 못한다.
  
  니켈 합금은 내식성도 뛰어나 Hastelloy C-22·Inconel 600이 부식성 가스 부품과 배기 스크러버에 쓰인다. 또 Fe–36Ni(인바)와 Fe–42Ni(Alloy 42)·Fe–Ni–Co(코바르)는 자기 변형이 열팽창을 상쇄하는 인바 효과로 열팽창이 1–5 ppm/K에 그쳐, 실리콘·유리와 열팽창을 맞추는 리드프레임·밀봉 재료로 쓰였다.

  내화 금속(refractory metal)은 녹는점이 2000 °C를 넘는 W(3422 °C)·Mo(2623 °C)·Ta(3017 °C)·Nb 등이다. 모두 BCC이고 결합이 강해 영률이 크며(W 411 GPa) 열팽창이 작다(4–6 ppm/K). 약점은 셋이다. 녹이기 어려워 대부분 분말 야금(4절)으로 만들고, W·Mo는 연성–취성 전이 온도가 상온보다 높아 상온에서 잘 깨지며(재결정하면 더 나빠진다), 공기 중 500 °C 위에서 산화한다(MoO₃·WO₃는 휘발). 그래서 진공·환원 분위기의 히터·열 차폐판·도가니, X선 표적, 스퍼터 타깃에 쓴다. 탄탈럼은 상온에서도 연성이 좋고 Ta/TaN은 구리 배선의 확산 방벽(4장)이다.

  형상 기억 합금

  Ni–Ti 거의 1:1 합금(니티놀)을 낮은 온도에서 구부린 뒤 데우면 원래 모양으로 돌아간다. 이런 형상 기억 합금(shape memory alloy)의 비밀은 확산 없는 마르텐사이트 변태(9장)가 가역적이라는 데 있다. 고온상 오스테나이트(B2 규칙 입방)가 식으면 기울어진 단사정 마르텐사이트가 되는데, 서로 반대로 기운 변형 쌍정 변종들이 번갈아 생겨 겉모양은 그대로다. 여기에 힘을 주면 원자가 끊어지지 않고 쌍정 경계만 움직여 한 변종으로 정렬되고(탈쌍정), 6–8 %의 변형이 남는다. 데우면 각 변종이 원래 오스테나이트 격자 하나로만 돌아갈 수 있으므로 모양이 되돌아온다.

\(A_f\) 위의 오스테나이트: 대칭이 높은 입방 격자 하나뿐이다.
\(M_f\) 아래로 식히면 반대로 기운 마르텐사이트 변종이 번갈아 생겨 전체 모양은 변하지 않는다.
힘을 주면 쌍정 경계가 움직여 유리한 변종만 남는다. 힘을 빼도 변형이 남는다.
\(A_s\)–\(A_f\)로 데우면 모든 변종이 같은 오스테나이트로 돌아가 원래 모양을 되찾는다.

  형상 기억 효과. 오스테나이트 상태에서 직접 힘을 주어 마르텐사이트를 만들면 하중을 빼는 순간 되돌아가는 초탄성(superelasticity)이 된다 — 안경테·혈관 스텐트·치열 교정선.

흰 원을 좌우로 끌어 온도를 바꾼다

  힘 주어 구부리기처음으로

  MINI LABNiTi 작동기의 마르텐사이트 분율 \(\xi\)–온도 이력 곡선(대표 변태 온도 \(M_f\) 30, \(M_s\) 45, \(A_s\) 55, \(A_f\) 70 °C). 식힐 때와 데울 때 다른 길을 간다(15–25 °C 이력). 차갑게 식혀 "구부리기"를 누른 뒤 데우면, \(A_s\)를 넘는 순간부터 변형(오른쪽 위 선)이 줄어든다. 오스테나이트 상태에서 누르면 되돌아간다(초탄성 흉내).

금속 가공: 주조·소성 가공·분말 야금

  금속 부품은 녹여 부어 모양을 만들거나(주조), 고체 상태에서 힘으로 모양을 바꾸거나(소성 가공), 가루를 다져 구워 만든다(분말 야금). 어느 길을 택하느냐가 모양과 원가뿐 아니라 미세조직과 성질까지 정한다.

여섯 가지 가공 공정. 주조는 응고 조직(덴드라이트·편석·기공)을, 소성 가공은 늘어난 결정립과 가공 경화를, 분말 야금은 녹는점 아래에서 만들 수 있는 대신 남은 기공을 갖는다. 소성 가공한 쪽이 같은 조성의 주조품보다 대개 강하고 질기다.
  
  주조(casting)는 복잡한 모양을 한 번에 만들고(모래형·다이캐스팅·정밀 주조), 연속 주조로 슬래브·빌릿을 만들어 다음 가공으로 보낸다. 압연(rolling)은 판·박을, 단조(forging)는 크랭크축·터빈 디스크처럼 강해야 할 덩어리를, 압출(extrusion)은 알루미늄 창틀·방열판 같은 긴 단면을, 인발(drawing)은 선과 관을 만든다. 분말 야금(powder metallurgy)은 가루를 틀에 눌러 성형한 뒤 녹는점 아래(대략 0.7–0.9 \(T_\mathrm{m}\))에서 소결한다(12장). 녹이기 어려운 W·Mo, 조성이 정밀해야 하는 스퍼터 타깃, 일부러 기공을 남기는 함유 베어링·필터가 이 길로 만들어진다.

  열간 가공과 냉간 가공

  소성 가공은 온도에 따라 성격이 다르다. 가공하는 동안 재결정이 일어나는 온도에서 하면 열간 가공(hot working)이다. 전위가 쌓이는 족족 새 결정립이 생겨 가공 경화가 없으므로 큰 변형을 적은 힘으로 줄 수 있지만, 표면이 산화되고 치수가 덜 정확하다. 재결정 온도 아래에서 하면 냉간 가공(cold working)이다. 전위가 쌓여 강도가 오르고 연성이 떨어지며(6장 · 가공 경화), 표면이 매끈하고 치수가 정확하다. 1시간 안에 재결정이 끝나는 재결정 온도 \(T_\mathrm{R}\)는 대략 녹는점(K)의 0.3–0.5배이고, 순도가 높을수록·가공도가 클수록 낮아진다.

금속	녹는점 (°C)	재결정 온도 (°C)	\(T_\mathrm{R}/T_\mathrm{m}\) (K 기준)	

납	327	−4	0.45	

  주석	232	−4	0.53	

  아연	420	10	0.41	

  알루미늄 (99.999 %)	660	80	0.38	

  구리 (99.999 %)	1085	120	0.29	

  황동 (60Cu–40Zn)	900	475	0.64	

  니켈 (99.99 %)	1455	370	0.37	

  철	1538	450	0.40	

  텅스텐	3410	1200	0.40	

흰 원을 좌우로 끌어 가공 온도를 바꾼다

MINI LAB막대 전체 길이가 각 금속의 녹는점(K)이고, 채워진 부분이 가공 온도/녹는점, 검은 눈금이 위 표의 재결정 온도다. 가공 온도가 재결정 온도보다 높은 금속(남색)은 그 온도에서 "열간 가공"된다. 상온(20 °C)에서 납과 주석을 구부리는 것은 이미 열간 가공이다 — 땜납이 아무리 구부려도 단단해지지 않는 이유다. 텅스텐은 1000 °C에서 두드려도 냉간 가공이다.
  
  냉간 가공의 양은 단면적이 줄어든 비율인 냉간 가공도(percent cold work)로 잰다.

  $$\%\mathrm{CW} = \frac{A_0 - A_d}{A_0}\times100 = \left[1 - \left(\frac{d}{d_0}\right)^2\right]\times100\ (\text{둥근 선})$$\(A_0\)은 처음 단면적, \(A_d\)는 가공 뒤 단면적이다. 판 압연에서는 너비가 거의 그대로이므로 두께 감소율과 같다. 여러 번 가공하면 중간에 풀림을 하지 않는 한 처음 단면적을 기준으로 누적한다.

지름 15.2 구리 봉을 12.0로 인발하면 냉간 가공도는 이고, 그때 구리는 대략 항복 강도 , 인장 강도 , 연신율 이다(이 장의 대표 곡선).

냉간 가공한 금속을 데우면 6장의 회복 → 재결정 → 결정립 성장이 차례로 일어나 강도와 연성이 원래대로 돌아간다. 재결정의 구동력은 쌓인 전위의 에너지이므로, 많이 가공할수록 핵이 많이 생겨 재결정 뒤 결정립이 작다. 거꾸로 가공도가 아주 작으면(임계 변형 2–5 % 아래) 핵이 거의 없어 재결정이 일어나지 않거나 몇 개만 생겨 아주 큰 결정립이 된다.

SIMULATOR압연과 재결정: 가공도에서 결정립과 성질로

흰 원을 끌어 냉간 가공도

금속구리황동 70/301040 강

풀림 (재결정)
  다시 가공하기

냉간 가공도—

  재결정 분율—

  항복 / 인장 강도—

  연신율—

  결정립 수(창 안)—

왼쪽: 압연 단면(가로가 압연 방향). 결정립은 두께 방향으로 \(1-r\)배, 압연 방향으로 \(1/(1-r)\)배 늘어나고, 짙을수록 전위가 많다. "풀림"을 누르면 새 결정립 핵이 생겨 자란다(핵 수는 가공도에 비례하게 둔 Mat.nucleationGrowth 격자). 오른쪽: 냉간 가공도에 따른 항복 강도·인장 강도·연신율의 대표 곡선(캘리스터 그림 수준)과 지금 상태(점). 해볼 것: ① 가공도 10 %와 60 %에서 풀림 뒤 결정립 수를 비교한다. ② 3 % 아래로 가공하고 풀림을 누르면? ③ 재결정이 진행되는 동안 점이 곡선 위를 따라 0 % 쪽으로 돌아가는 것을 본다.

지름 15.2 mm 구리 봉을 지름 10.2 mm 선으로 만들어야 한다. 완성품은 인장 강도 345 MPa 이상, 연신율 15 % 이상이어야 한다. 이 장의 대표 곡선에서 인장 강도 345 MPa는 냉간 가공도 23 % 이상, 연신율 15 %는 25 % 이하에 해당한다. 공정을 설계하라.

  풀이 보기
  전략 한 번에 인발하면 냉간 가공도가 얼마인지 먼저 본다. 두 조건이 겹치는 냉간 가공도 창이 있으면, 마지막 인발이 그 창의 가공도가 되도록 중간 지름에서 풀림한다.

  풀이 한 번에: \(\%\mathrm{CW} = [1 - (10.2/15.2)^2]\times100 = 55.0\,\%\) → 인장 강도 384 MPa는 되지만 연신율 6.5 %로 탈락. 창은 23–25 %이므로 가운데 24 %를 고른다. 마지막 인발 전 지름 \(d'\)는 \(1 - (10.2/d')^2 = 0.24\)에서 \(d' = 10.2/\sqrt{0.76} = 11.7\) mm. 공정: 15.2 → 11.7 mm 인발(40.8 % CW) → 풀림(재결정) → 11.7 → 10.2 mm 인발(24 % CW).

  중간 지름 약 11.7 mm에서 풀림한 뒤 24 % 냉간 가공으로 마무리(인장 강도 약 348 MPa, 연신율 약 16 %)

  검토 강도와 연성이 반대 방향이므로 "가공도의 창"을 찾는 문제다. 창이 없으면 합금을 바꾸거나(황동은 같은 강도에서 연성이 크다) 재결정 대신 회복 풀림으로 연성만 조금 되찾는다.

배선 금속의 선택: Al에서 Cu, 그리고 Co·Ru·Mo

  칩 하나에는 트랜지스터를 잇는 배선이 수십 km 들어 있고, 신호는 그 배선의 저항 \(R\)과 이웃 선 사이 정전 용량 \(C\)의 곱만큼 늦어진다. 배선 금속을 고르는 기준은 이 장에서 다룬 금속 재료의 성질이 거의 다 걸린 재료 선택 문제다.

저항: 그 선폭에서의 실효 저항률과 도체가 차지하는 단면.

  신뢰성: 전류가 원자를 밀어 생기는 일렉트로마이그레이션(electromigration)에 대한 저항(17장). 녹는점이 높을수록 같은 사용 온도에서 원자가 덜 움직인다.

  확산과 방벽: 구리는 SiO₂·저유전막과 실리콘 속으로 빨리 확산해 소자를 망가뜨리므로 확산 방벽(diffusion barrier)으로 감싸야 한다(4장).

  공정: 식각·CMP·채움(CVD·ALD·전기 도금)이 되는가, 열 예산과 맞는가, 값과 공급은 어떤가.

1990년대까지는 알루미늄(Al–0.5 % Cu, 구리가 결정립계에 석출해 일렉트로마이그레이션을 늦춘다)을 막으로 깔고 건식 식각해 배선을 만들었고, 층 사이 비아는 텅스텐으로 채웠다(6절). 1997년부터는 저항률이 40 % 낮고(1.7 대 2.7 µΩ·cm) 녹는점이 높아(1085 대 660 °C) 일렉트로마이그레이션 수명이 훨씬 긴 구리로 바뀌었다. 구리의 염화물은 휘발하지 않아 건식 식각이 안 되므로, 절연막에 홈을 먼저 파고 방벽·씨앗층을 입힌 뒤 전기 도금으로 채우고 CMP로 깎아 내는 다마신(damascene) 공정을 쓴다.

듀얼 다마신 구리 배선. 방벽(TaN)은 구리 확산을 막고, 라이너(Ta·Co·Ru)는 구리가 잘 붙고 젖게 해 도금 공백과 일렉트로마이그레이션을 줄인다. 둘 다 저항률이 구리보다 10–100배 커서 전류를 거의 나르지 못한다.
  
  크기 효과와 \(\rho_0\lambda\)

  배선이 전자의 평균 자유 행로 \(\lambda\)(구리 약 40 nm)보다 가늘어지면 전자가 표면과 결정립계에 부딪히는 일이 잦아져 저항률이 커진다. 고체물리에서 본 푹스–존트하이머·마야다스–샤츠케스 모형(고체물리 · 얇은 금속선의 크기 효과)을 단순화한 근사식은 다음과 같다(Mat.sizeEffect).

  $$\rho(w) \approx \rho_0\left[1 + \frac38(1-p)\frac{\lambda}{w} + \frac32\,\frac{R}{1-R}\,\frac{\lambda}{d}\right]\;\xrightarrow{\;w\,=\,d\ \to\ 0\;}\;\approx \left[\tfrac38(1-p) + \tfrac32\tfrac{R}{1-R}\right]\frac{\rho_0\lambda}{w}$$\(p\)는 표면 경면 반사율, \(R\)은 결정립계 반사 확률, \(d\)는 결정립 크기(가는 선에서 대략 선폭). \(p = 0\), \(R = 0.3\)이면 괄호는 1.018이다. 아주 가는 선에서는 \(\rho_0\)이 아니라 곱 \(\rho_0\lambda\)가 저항률을 정한다. 이 곱은 전자 밀도와 페르미 속도로 정해지는 물질 상수(\(\rho_0\lambda = \hbar k_F/ne^2\))다.

4번 금속 은 \(\rho_0\lambda\) = 로 구리(68.6 µΩ·cm·nm)의 다. 방벽 없이 저항률만 비교하면 선폭 에서 구리와 같아진다(\(p\) = 0, \(R\) = 0.3). 

표를 보면 Co·W는 \(\rho_0\lambda\)가 구리보다 커서 저항률로는 어떤 선폭에서도 구리를 이기지 못하고, Ru·Mo도 2–3 nm에 가서야 따라잡는다. 그런데 실제로는 15 nm 근처에서 승부가 뒤집힌다. 이유는 방벽이다. 구리는 2 nm 방벽·라이너가 필요하지만 Ru·Mo는 절연막으로 거의 확산하지 않아 방벽을 아주 얇게 하거나 없앨 수 있고, 그만큼 단면을 모두 도체로 쓴다. 아래 시뮬레이터에서 선폭 손잡이를 끌어 저항률과 선 저항이 교차하는 곳을 찾자.

종횡비 2인 배선에서 구리(방벽 2 nm), Co(1 nm), W(1 nm), Mo(0.5 nm), Ru(방벽 없음)를 비교한다. 선폭 10 nm에서 단위 길이당 선 저항이 가장 작은 금속은?

  구리 — 벌크 저항률이 가장 낮다W — 콘택에서 오래 써 왔다Ru(Mo와 거의 같음) — 구리의 약 절반Co — 이미 M0에 쓰고 있다

  이 모형에서 10 nm 선의 선 저항은 Cu 1237, Co 1020, W 1042, Mo 694, Ru 652 Ω/µm다. 구리는 도체 단면이 6×18 nm로 줄어 저항률 13 µΩ·cm로도 진다. 시뮬레이터에서 "선 저항"과 "저항률"을 번갈아 보며 승부를 뒤집은 것이 방벽임을 확인하라.

SIMULATOR선폭을 줄이면 배선 금속의 순위가 바뀐다

흰 원을 좌우로 끌어 선폭을 바꾼다

세로축선 저항 R′저항률 ρ

종횡비 h/w 
  Cu 방벽+라이너 
  경면 반사율 p 
  결정립계 반사 R 

선폭 w—

  순위 (작은 순)—

  Cu와의 교차 폭—

모형: Mat.sizeEffect(도체 폭 = 결정립 크기)와 Mat.wireMetals의 \(\rho_0\)·\(\lambda\)(Gall 2016 근방). 방벽은 옆면 둘과 바닥에 깔리고 전류를 나르지 않는다고 본다(Co·W 1 nm, Mo 0.5 nm, Ru 0 nm 고정). 선 저항 \(R' = \rho/A_\text{도체}\)(Ω/µm). 해볼 것: ① 세로축을 "저항률"로 바꾸면 10 nm에서도 구리가 가장 낮다 — 무엇이 순위를 뒤집었나? ② 구리 방벽을 1 nm로 줄이면 Ru와의 교차 폭이 15.6 nm에서 얼마로 줄어드나? ③ \(p\)를 0.5로 올려 계면을 매끈하게 하면 구리가 얼마나 버티나?

방벽이 단면을 얼마나 먹는지는 기하만으로 계산된다. 폭 \(w\), 높이 \(h\)인 홈의 옆면 둘과 바닥에 두께 \(t_b\)가 깔리면 도체 단면은 \((w - 2t_b)(h - t_b)\)이다. 선폭이 줄어도 \(t_b\)는 그대로이므로 비율이 급격히 나빠진다.

흰 원을 끌어 방벽 두께를 바꾼다

  선폭 

  MINI LAB종횡비 2인 구리 배선의 단면(황동색 방벽, 남색 구리). 도체 몫과 구리의 선 저항을, 같은 홈을 방벽 없이 Ru로 채웠을 때와 비교한다. 방벽 2 nm는 선폭 40 nm에서 단면의 12 %지만 12 nm에서는 39 %를 먹는다.

선폭 12 nm, 높이 24 nm 홈을 (a) 방벽+라이너 2 nm와 구리로, (b) 방벽 없이 Ru로 채운다. Mat.sizeEffect 근사(\(p = 0\), \(R = 0.3\), 결정립 크기 = 도체 폭)로 저항률과 선 저항을 구하라. (Cu: \(\rho_0\) = 1.72 µΩ·cm, \(\lambda\) = 39.9 nm; Ru: 7.8 µΩ·cm, 6.59 nm)

  풀이 보기
  전략 도체 단면을 먼저 정하고, 도체 폭을 \(w\)·\(d\)로 넣어 저항률을 구한 뒤 \(R' = \rho/A\).

  풀이 (a) 도체 8 nm × 22 nm. \(\rho = 1.72\,[1 + 0.375\times39.9/8 + 0.643\times39.9/8] = 1.72\times6.077 = 10.45\) µΩ·cm. \(R' = 10.45\times10^{-8}\ \Omega\cdot\text{m}/(8\times22\times10^{-18}\ \text{m}^2) = 5.94\times10^{8}\) Ω/m = 594 Ω/µm.
(b) 도체 12 nm × 24 nm. \(\rho = 7.8\,[1 + 1.018\times6.59/12] = 7.8\times1.559 = 12.16\) µΩ·cm. \(R' = 12.16\times10^{-8}/(288\times10^{-18}) = 422\) Ω/µm.

  Cu: ρ ≈ 10.5 µΩ·cm, R′ ≈ 594 Ω/µm · Ru: ρ ≈ 12.2 µΩ·cm, R′ ≈ 422 Ω/µm — Ru가 약 29 % 낮다

  검토 저항률은 아직 구리가 낮지만(10.5 대 12.2), 구리는 단면의 39 %를 방벽에 내주었다. 결과는 모형의 \(p\)·\(R\)·결정립 크기에 민감하므로, 실제 교차 선폭은 측정과 공정에 따라 10–20 nm에 걸쳐 보고된다.

방벽이 없다고 할 때(모두 같은 단면) Ru와 Mo의 저항률이 구리와 같아지는 선폭을 근사식으로 구하라. (\(\rho_0\): Cu 1.72, Ru 7.8, Mo 5.37 µΩ·cm; \(\lambda\): Cu 39.9, Ru 6.59, Mo 11.2 nm; \(p = 0\), \(R = 0.3\))

  풀이 보기
  전략 \(\rho(w) = \rho_0 + 1.018\,\rho_0\lambda/w\)를 두 금속에 대해 같게 놓는다.

  풀이 \(\rho_0\lambda\): Cu 68.6, Ru 51.4, Mo 60.1 µΩ·cm·nm. \(w = 1.018\,(\rho_0\lambda_\text{Cu} - \rho_0\lambda_X)/(\rho_{0,X} - \rho_{0,\text{Cu}})\). Ru: \(1.018\times17.2/6.08 = 2.88\) nm. Mo: \(1.018\times8.48/3.65 = 2.37\) nm.

  Ru 약 2.9 nm, Mo 약 2.4 nm — 저항률만으로는 사실상 구리를 이기지 못한다

  검토 \(\rho_0\lambda\)가 구리보다 작다는 것은 "언젠가는 이긴다"는 뜻일 뿐이다. 차세대 금속의 진짜 무기는 얇거나 없는 방벽, 높은 녹는점(일렉트로마이그레이션), 결정립이 작아도 덜 손해 보는 짧은 \(\lambda\)를 함께 갖는 데 있다.

선택에는 저항만이 아니라 신뢰성과 공정이 같이 걸린다. 일렉트로마이그레이션은 계면·결정립계를 따라가는 확산이므로 사용 온도(약 105 °C)를 녹는점으로 나눈 상동 온도(homologous temperature)가 좋은 지표다. Al 0.41, Cu 0.28, Co 0.21, Mo 0.13, Ru 0.15, W 0.10. Ru는 백금족이라 값이 비싸고 CMP가 어려우며, W는 WF₆ 공정의 플루오린이 문제가 될 수 있고, Co는 녹는점이 Cu보다 높지만 산·CMP 중 부식에 약하다. 아래 과제에서 조건을 따져 골라 보자.

SIMULATOR배선 금속 고르기 과제: 이 선폭에서 가장 낮은 저항은?

내 선택CuCoRuMoW

제출
  힌트: 곡선 보기 (−3점)
  다음 과제

과제—

  점수—

  판정—

과제마다 선폭·종횡비·방벽 규칙과 신뢰성·원가 조건이 주어진다. 조건을 통과한 금속 가운데 선 저항 \(R'\)이 가장 작은 것을 고른다. 처음에 맞히면 10점, 두 번째에 5점, 힌트를 보면 3점을 뺀다. 판정 뒤에는 모든 금속의 \(R'\)이 막대로 나온다. 해볼 것: ① 녹는점 조건이 없는 넓은 선폭에서는 언제나 구리다 — 몇 nm 아래부터 바뀌는지 기억해 둔다. ② "모든 금속 접착층 1 nm" 규칙은 Ru·Mo의 이점을 얼마나 깎나? ③ 여섯 과제를 연달아 맞혀 60점을 노린다.

구리 다마신의 방벽 다이어트최신 로직의 가장 아래 배선(M0·M1)과 비아는 폭이 20 nm 아래다. 공정은 장벽을 얇게 하는 데 집중한다. PVD TaN/Ta 대신 ALD TaN 1–1.5 nm, 그 위에 구리를 잘 적시는 Co 또는 Ru 라이너를 깔아 도금 공백 없이 채우고, 구리 위에는 선택적 Co 캡을 올려 계면 확산(일렉트로마이그레이션의 주 경로)을 막는다. 비아 바닥의 방벽을 없애 아래층 구리와 직접 잇는 공정, 구리 대신 Ru·Mo를 장벽 없이 채우는 비아도 쓰인다. → ProcessBook · 금속 배선

솔더·접합 금속과 텅스텐 플러그

  솔더: Sn–Pb에서 SAC로

  솔더(solder)는 접합할 금속보다 훨씬 낮은 온도에서 녹아 틈을 채운 뒤 굳는 합금이다. 반세기 동안 표준이던 Sn–37Pb는 공정 조성(8장의 Pb–Sn 상태도, 183 °C)이라 한 온도에서 녹고 굳으며 젖음이 좋다(8장 · 공정계). 2006년 유럽 RoHS 규제로 납이 금지되면서 Sn–3.0Ag–0.5Cu(SAC305)가 주류가 되었다. SAC305는 녹는 구간이 217–220 °C라 리플로 최고 온도가 240–250 °C로 높아졌고, 이는 패키지 휨·수분 팝콘 균열(17장)을 키웠다. 영률(51 대 32 GPa)과 크리프 저항이 커서 열 순환 수명은 대개 길지만 낙하 충격에는 약하다. 휨을 줄이려는 저온 공정에는 Sn–58Bi(138 °C)를, 다이 접착처럼 나중 공정을 견뎌야 하는 곳에는 고연 솔더나 Au–20Sn(280 °C)을 쓴다.

  솔더가 붙으려면 녹은 솔더가 패드 위에 퍼져야 한다. 이를 젖음(wetting)이라 하고, 세 계면 장력의 힘 평형인 영 식으로 접촉각(contact angle) \(\theta\)가 정해진다.

  $$\gamma_\mathrm{SV} = \gamma_\mathrm{SL} + \gamma_\mathrm{LV}\cos\theta,\qquad S = \gamma_\mathrm{SV} - \gamma_\mathrm{SL} - \gamma_\mathrm{LV} = \gamma_\mathrm{LV}(\cos\theta - 1)$$\(\gamma_\mathrm{SV}\) 패드 표면, \(\gamma_\mathrm{SL}\) 패드–솔더, \(\gamma_\mathrm{LV}\) 솔더 표면의 계면 에너지(J/m² = N/m). \(S\)는 퍼짐 계수로 0에 가까울수록 잘 퍼진다. 실무에서는 \(\theta\) < 30°를 좋은 젖음, 90° 넘으면 젖지 않음(디웨팅)으로 본다. 플럭스는 패드의 산화막을 녹여 \(\gamma_\mathrm{SV}\)를 키운다.

같은 플럭스를 쓴 깨끗한 구리 패드에서 Sn–37Pb와 SAC305를 녹였다. 접촉각이 더 큰 쪽은?

  Sn–37Pb — 납이 무거워서SAC305 — 표면 장력이 커서 덜 퍼진다둘이 같다 — 패드가 같으니까

  녹은 SAC의 표면 장력은 약 0.55 N/m로 Sn–Pb(약 0.48 N/m)보다 크고, 접촉각도 대개 30–40°로 Sn–Pb(15–20°)보다 크다. 무연 전환 때 플럭스·패드 마감(ENIG, OSP)을 새로 맞춰야 했던 이유다.

방울 꼭대기의 흰 원을 위아래로 끈다

  Sn–Pb/CuSAC/CuSAC/NiSAC/산화 Cu

MINI LAB부피가 같은 솔더 방울(2D 단면)의 접촉각을 바꾼다. 읽음판은 영 식으로 구한 \(\gamma_\mathrm{SV} - \gamma_\mathrm{SL}\)과 퍼짐 계수다. 미리 맞춘 값은 대표 접촉각과 표면 장력(SAC 0.55, Sn–Pb 0.48 N/m)이다. 산화된 구리에서는 \(\gamma_\mathrm{SV}\)가 작아 방울이 공처럼 맺힌다.
  
  젖은 솔더는 패드 금속과 반응해 계면에 금속간 화합물(IMC)을 만든다(8장 · 포정 반응과 금속간 화합물). 구리 패드 위에서는 Cu₆Sn₅가 가리비 모양으로 먼저 자라고 그 아래 구리 쪽에 Cu₃Sn이 생긴다. IMC는 접합의 "풀" 역할을 하지만 단단하고 취약해 너무 두꺼우면 균열 경로가 된다. 고상에서 IMC는 확산이 지배하므로 두께가 시간의 제곱근으로 자란다(4장 · 반응 확산).

  $$x^2 = x_0^2 + k\,t,\qquad k = k_0\exp\!\left(-\frac{Q}{RT}\right)$$\(x_0\)은 리플로 직후 두께, \(k\)는 성장 상수(µm²/s), \(Q\)는 겉보기 활성화 에너지다. SAC/Cu의 Cu₆Sn₅+Cu₃Sn에 대해 이 장은 \(Q\) = 85 kJ/mol, 150 °C에서 \(k = 7.6\times10^{-6}\) µm²/s(리플로 뒤 1.5 µm, 500 h에 4.0 µm)인 대표값을 쓴다. 니켈 UBM 위의 Ni₃Sn₄는 이보다 훨씬 느려 방벽 노릇을 한다.

그래프의 흰 원을 끌어 시효 시간을 바꾼다

  100 °C125 °C150 °C175 °C

MINI LAB왼쪽은 SAC 솔더/구리 계면 단면(위부터 솔더, Cu₆Sn₅ 가리비, Cu₃Sn, 구리), 오른쪽은 IMC 두께–시간 곡선이다. 고온 보관 시험(150 °C, 1000 h)은 사용 조건(예: 85 °C 10년)을 아레니우스 식으로 앞당긴 것이다. Cu₃Sn이 두꺼워지면 구리 쪽에 커켄달 보이드(작은 점)가 생기기 시작한다(4장).

SAC305/Cu 접합의 IMC가 리플로 직후 1.5 µm, 150 °C에서 500 h 보관 뒤 4.0 µm였다. 활성화 에너지가 85 kJ/mol이라면 125 °C에서 2000 h 뒤 두께는?

  풀이 보기
  전략 150 °C 자료로 \(k\)를 구하고, 아레니우스 식으로 125 °C의 \(k\)로 옮긴 다음 \(x^2 = x_0^2 + kt\)에 넣는다.

  풀이 \(k_{150} = (4.0^2 - 1.5^2)/(500\times3600) = 13.75/1.8\times10^6 = 7.64\times10^{-6}\) µm²/s. \(k_{125} = k_{150}\exp[-(85\,000/8.314)(1/398.15 - 1/423.15)] = 7.64\times10^{-6}\times e^{-1.517} = 1.68\times10^{-6}\) µm²/s. \(x = \sqrt{1.5^2 + 1.68\times10^{-6}\times7.2\times10^6} = \sqrt{2.25 + 12.07} = 3.78\) µm.

  약 3.8 µm

  검토 시간이 4배인데 온도가 25 °C 낮아 \(k\)가 1/4.6로 줄어, 150 °C 500 h보다 오히려 조금 얇다. 활성화 에너지 값에 결과가 크게 좌우되므로 가속 시험은 두세 온도에서 해 \(Q\)를 직접 구한다.

범프 아래의 금속: UBM플립칩 범프와 구리 필러 아래에는 알루미늄 패드와 솔더 사이에 UBM(under bump metallization)을 깐다. 접착층(Ti, TiW)–확산 방벽(Ni)–젖음층(Cu, Au)의 차례다. 니켈은 Ni₃Sn₄로 천천히 반응해 솔더가 아래 금속을 다 먹어 치우지 않게 하고, 얇은 금은 니켈의 산화를 막아 젖음을 돕지만 두꺼우면 AuSn₄로 접합을 취하게 만든다. 미세 피치 구리 필러는 솔더 캡의 부피가 작아 솔더 전체가 IMC로 바뀌기도 하며, 이때는 IMC의 기계적 성질이 곧 접합의 성질이다. → PackagingBook · 범핑과 재배선

텅스텐 플러그와 콘택

  트랜지스터의 소스·드레인·게이트와 첫 금속 배선 사이에는 지름 수십 nm, 종횡비 5–10의 콘택 구멍이 수십억 개 있다. 스퍼터한 알루미늄은 이런 구멍을 채우지 못하고 입구가 먼저 막힌다. 그래서 기체 원료가 구멍 바닥까지 들어가 표면 반응으로 고르게 쌓이는 CVD 텅스텐으로 채우고 CMP로 위를 깎아 낸 텅스텐 플러그(tungsten plug)를 쓴다. 텅스텐은 실리콘·산화막 속으로 거의 확산하지 않고, 녹는점이 높아 일렉트로마이그레이션에 강하며, 열 예산이 큰 앞단 공정을 견딘다. 저항률(벌크 5.6 µΩ·cm, 박막은 그보다 크다)이 구리의 세 배라는 것이 대가다.

  $$\ce{WF6(g) + 3H2(g) -> W(s) + 6HF(g)}\qquad\ce{2WF6(g) + 3SiH4(g) -> 2W(s) + 3SiF4(g) + 6H2(g)}$$

  첫째 반응(약 300–450 °C)이 플러그를 채우는 주 반응이고, 둘째(실레인 환원)는 TiN 위에 텅스텐 핵을 고르게 심는 짧은 핵생성 단계다. WF₆과 부산물 HF는 실리콘과 Ti를 공격하므로(TiF₄가 부풀어 오르는 "화산" 결함), 아래에 Ti(실리콘과 반응해 낮은 저항의 실리사이드 접촉)와 TiN(플루오린 방벽·접착층)을 먼저 깐다.

층간 절연막에 콘택 구멍을 식각한다.
Ti와 TiN을 얇게 깐다. Ti는 실리콘과 반응해 접촉 저항을 낮추고, TiN은 WF₆의 플루오린을 막고 텅스텐이 붙게 한다.
SiH₄ 환원으로 핵을 심고 H₂ 환원으로 구멍을 채운다. 양쪽 벽에서 자란 막이 만나며 가운데 이음매가 남을 수 있다.
CMP로 위의 텅스텐과 TiN을 깎아 내면 구멍 속 플러그만 남고, 그 위에 첫 금속 배선을 올린다.

  텅스텐 플러그 공정. 3D NAND의 워드 라인도 같은 CVD 텅스텐으로 수백 층의 빈 틈을 채운다. 최근에는 플루오린이 없는 전구체(MoCl₅, MoO₂Cl₂)로 저항이 더 낮고 방벽이 얇은 몰리브데넘으로 바꾸는 중이며, 미세 콘택에는 Co·Ru도 쓰인다.

300 mm 웨이퍼 전면에 텅스텐을 300 증착하려면(밀도 19.3 g/cm³) 텅스텐 , 곧 WF₆ 이 반응하고 HF가  생긴다. 

텅스텐과 신소재 금속의 CMP텅스텐 CMP는 과산화 수소·철 이온 같은 산화제로 표면을 무른 WO₃로 바꾼 뒤 실리카·알루미나 연마재로 문질러 낸다. 플러그 가운데의 이음매가 슬러리에 열리면 구멍이 생기고(키홀), 과연마는 넓은 패턴을 오목하게 한다(디싱·침식). Co는 산성 슬러리에서 갈바닉 부식이 쉽고, Ru는 화학적으로 너무 안정해 산화제를 새로 골라야 한다. 배선 금속을 바꾸는 일이 곧 CMP 화학을 새로 짜는 일이다. → CMPBook · 텅스텐·게이트·신소재 CMP

핵심 정리

철강의 분류: 강(C ≤ 2.14 %)과 주철, 저·중·고탄소강(< 0.25, 0.25–0.6, 0.6–1.4 % C), 합금강(AISI 4xxx: 뒤 두 자리 = C × 100), 공구강(이차 경화), 스테인리스강(Cr ≥ 11 %의 Cr₂O₃ 부동태막; 예민화는 저탄소 L 강종으로 막는다).

  열처리: 오스테나이트화 후 노랭(풀림, 조대 펄라이트)·공랭(불림, 미세 펄라이트)·급랭(담금질, 마르텐사이트 — 경도는 탄소량이 정한다)·재가열(뜨임). 뜨임은 \(P = T(20 + \log t)\)로 시간과 온도를 바꿔 쓰고, 250–400 °C 취성 구간을 피한다.

  경화능: 담금질로 경화되는 깊이. 합금 원소가 TTT 코를 오른쪽으로 밀어 키운다. 조미니 시험의 경도–거리 곡선은 냉각 속도–경도 곡선이다(700 °C 냉각 속도 ∝ \((x + x_0)^{-2}\)).

  비철 합금: Al(2xxx·6xxx·7xxx 석출 경화, 질별 T6, 양극 산화 \(h \propto \eta jt\)), Cu(석출 경화형이 강도–전도도 절충에 유리, Be–Cu 1300 MPa), Ti(α/β, 비강도), Ni 초합금(정합 규칙상 γ′), 내화 금속(높은 \(T_\mathrm{m}\)·BCC 취성·산화·분말 야금), 형상 기억 합금(가역 마르텐사이트, 쌍정 → 탈쌍정 → 가열 회복).

  가공: 주조·압연·단조·압출·인발·분말 야금. 재결정 온도(약 0.3–0.5 \(T_\mathrm{m}\)) 위는 열간, 아래는 냉간 가공. \(\%\mathrm{CW} = (A_0 - A_d)/A_0\times100\)이 커질수록 강도↑ 연성↓ — 중간 풀림으로 가공도 창을 맞춘다.

  배선 금속: 가는 선의 저항률은 \(\rho_0\lambda/w\)에 비례하고, 방벽이 도체 단면 \((w - 2t_b)(h - t_b)\)을 먹는다. Ru·Mo는 저항률로는 2–3 nm에서야 Cu와 같지만 방벽이 얇아 선 저항은 약 15 nm 아래에서 앞선다. 녹는점(EM)·확산·공정·원가를 함께 따진다.

  접합: Sn–37Pb(183 °C 공정) → SAC305(217–220 °C). 젖음은 영 식 \(\gamma_\mathrm{SV} = \gamma_\mathrm{SL} + \gamma_\mathrm{LV}\cos\theta\), IMC는 \(x^2 = x_0^2 + kt\)로 자란다. 콘택은 Ti/TiN 위에 \(\ce{WF6 + 3H2 -> W + 6HF}\)로 채운 텅스텐 플러그(→ Mo·Co·Ru).

연습문제

  따로 말이 없으면 이 장의 대표값과 모형을 쓴다. 온도는 켈빈으로 바꿔 계산한다. 답이 ±1 % 이내(따로 적은 문제는 그 범위)면 정답이다.

AISI 1045 강의 탄소량은 몇 wt%인가?

앞 두 자리 10은 탄소강, 뒤 두 자리 45는 탄소량의 100배다. 0.45 wt% C — 중탄소강.

고탄소강 선재를 다음 냉간 인발 전에 가장 무르고 가공하기 쉽게 만들려 한다. 알맞은 열처리는?

담금질불림구상화 풀림200 °C 뜨임

  A₁ 바로 아래에서 오래 두면 시멘타이트가 표면 에너지를 줄이려고 둥근 입자로 바뀐다(구상화). 페라이트 기지가 이어져 가장 무르고 연성이 크다. 불림은 미세 펄라이트로 오히려 강해지고, 담금질·저온 뜨임은 단단하다.

지름 12.0 mm 봉을 9.0 mm로 인발했다. 냉간 가공도는?

\(\%\mathrm{CW} = [1 - (9.0/12.0)^2]\times100 = (1 - 0.5625)\times100 = 43.8\,\%\).

텅스텐(녹는점 3695 K)의 재결정 온도를 \(0.4\,T_\mathrm{m}\)로 어림하라(°C). 1000 °C에서의 단조는 열간 가공인가?

\(0.4\times3695 = 1478\) K = 1205 °C. 1000 °C는 그 아래이므로 냉간 가공이다 — 텅스텐 필라멘트는 가공 경화와 중간 풀림을 거듭하며 가늘어진다.

다음 알루미늄 합금 가운데 용체화–시효로 강화할 수 없는 것은?

2024606150837075

  5xxx(Al–Mg)는 상온에서 Mg가 고용 상태로 남아 석출 경화가 거의 안 되고 고용 강화·가공 경화(H 질별)로 강화한다. 2xxx(Cu), 6xxx(Mg₂Si), 7xxx(Zn–Mg)는 석출 경화형이다.

600 °C에서 2 h 뜨임한 것과 같은 홀로몬–자페 변수(\(C\) = 20, \(t\) 시간)를 550 °C에서 얻으려면 몇 시간이 필요한가?

\(P = 873.15\times(20 + \log 2) = 873.15\times20.301 = 17\,726\). 823.15 K에서 \(\log t = 17\,726/823.15 - 20 = 1.534\), \(t = 34.2\) h.

이 장의 모형에서 700 °C 냉각 속도는 \((x + x_0)^{-2}\)에 비례하고, \(x_0\) = 2.34 mm, \(x\) = 1.6 mm에서 270 °C/s다. 끝에서 10 mm인 곳의 냉각 속도는?

\(270\times(3.94/12.34)^2 = 270\times0.1019 = 27.5\) °C/s.

7075-T6(항복 강도 503 MPa, 2.81 g/cm³)과 4340 강(1620 MPa, 7.85 g/cm³)의 비강도 비 \((\sigma_\mathrm{y}/\rho)_{7075}/(\sigma_\mathrm{y}/\rho)_{4340}\)는?

7075: 503/2.81 = 179.0, 4340: 1620/7.85 = 206.4 MPa·cm³/g. 비 0.867. 같은 하중을 버티는 인장 봉이라면 7075가 13 % 무겁지만, 강성이 제약이거나 보·판이라면 알루미늄이 훨씬 가볍다(1장).

알루미늄 부품을 2.0 A/dm²로 30분 양극 산화한다. 전류 효율 0.80, 산화막 밀도 3.0 g/cm³일 때 막 두께는? (Al₂O₃ 101.96 g/mol, 전자 6개, \(F\) = 96 485 C/mol)

2.0 A/dm² = 200 A/m². 전하량 → Al₂O₃ 몰 수 → 질량 → 부피/넓이.

  \(Q = 0.80\times200\times1800 = 2.88\times10^5\) C/m². \(n = Q/6F = 0.4975\) mol/m², \(m = 50.7\) g/m². \(h = 50.7/(3.0\times10^6\ \text{g/m}^3) = 1.69\times10^{-5}\) m = 16.9 µm.

구리 선을 마지막 인발에서 24 % 냉간 가공해 지름 10.2 mm로 끝내려 한다. 마지막 인발 전(중간 풀림) 지름은?

\(1 - (10.2/d')^2 = 0.24\) → \(d' = 10.2/\sqrt{0.76} = 11.70\) mm.

선폭 20 nm, 높이 40 nm 홈의 옆면과 바닥에 방벽 2 nm를 깔고 구리로 채운다. 도체 폭을 \(w\)와 결정립 크기 \(d\)로 넣은 \(\rho = \rho_0[1 + 0.375\lambda/w + 0.643\lambda/d]\)(\(\rho_0\) = 1.72 µΩ·cm, \(\lambda\) = 39.9 nm)로 구리의 저항률과 선 저항을 구하라.

도체 16 nm × 38 nm. \(\rho = 1.72\,[1 + 1.018\times39.9/16] = 1.72\times3.539 = 6.09\) µΩ·cm. \(R' = 6.09\times10^{-8}/(608\times10^{-18}) = 1.00\times10^8\) Ω/m = 100 Ω/µm.

\(\ce{WF6 + 3H2 -> W + 6HF}\)로 텅스텐 1.00 g을 증착하면 HF가 몇 mol 생기는가? (W 183.84 g/mol)

W 1.00/183.84 = 5.44×10⁻³ mol, HF는 6배인 0.0326 mol. 스크러버가 처리해야 하는 양이다.

0.60 wt% C, 0.80 wt% Mn 강의 \(M_s\)를 앤드루스 식 \(M_s = 539 - 423\,C - 30.4\,\mathrm{Mn}\)(°C, wt%)으로 구하고, 25 °C까지 담금질했을 때 잔류 오스테나이트 분율을 코이스티넨–마르부르거 식 \(f_M = 1 - \exp[-0.011(M_s - T)]\)으로 구하라.

\(M_s = 539 - 253.8 - 24.3 = 260.9\) °C. \(f_M = 1 - \exp(-0.011\times235.9) = 1 - 0.0747 = 0.925\). 잔류 오스테나이트 7.5 %.

방벽이 없을 때 Ru(\(\rho_0\) = 7.8 µΩ·cm, \(\lambda\) = 6.59 nm)와 Cu(1.72 µΩ·cm, 39.9 nm)의 저항률이 같아지는 선폭을 \(\rho = \rho_0(1 + 1.018\lambda/w)\)로 구하라.

\(\rho_{0,\mathrm{Ru}} - \rho_{0,\mathrm{Cu}} = 1.018(\rho_0\lambda_\mathrm{Cu} - \rho_0\lambda_\mathrm{Ru})/w\). \(6.08 = 1.018\times(68.63 - 51.40)/w\) → \(w = 2.88\) nm.

SAC/Cu 계면 IMC가 리플로 직후 1.5 µm, 150 °C 500 h 뒤 4.0 µm였다. \(Q\) = 85 kJ/mol로 125 °C 2000 h 뒤 두께를 구하라.

\(k_{150} = 13.75/(1.8\times10^6) = 7.64\times10^{-6}\) µm²/s, \(k_{125} = 7.64\times10^{-6}\,e^{-1.517} = 1.68\times10^{-6}\) µm²/s. \(x = \sqrt{2.25 + 1.68\times10^{-6}\times7.2\times10^6} = 3.78\) µm.

상온(20 °C)에서 순 주석 막대를 여러 번 구부렸다 폈다 해도 단단해지지 않았다. 가장 알맞은 설명은?

주석은 FCC라 가공 경화가 없다상온이 주석의 재결정 온도(약 −4 °C)보다 높아 열간 가공이 되기 때문이다주석은 전위가 없는 금속이다상온에서 주석이 녹기 때문이다

  주석의 녹는점은 505 K라 상온 293 K는 0.58 \(T_\mathrm{m}\)이다. 쌓인 전위가 곧바로 회복·재결정으로 사라진다. 같은 이유로 Sn 기반 솔더는 상온에서도 크리프가 빠르다(7장).

개념 확인 퀴즈

탄소 0.4 %인 1040 강과 4340 강을 각각 얇은 판으로 담금질했다(둘 다 완전히 마르텐사이트). 경도는?

  4340이 훨씬 높다거의 같다 — 마르텐사이트 경도는 탄소량이 정한다1040이 훨씬 높다판 두께에 따라 아무렇게나
  
합금 원소는 경화능(경화 깊이)을 키우지 최대 경도를 크게 바꾸지 않는다. 두꺼운 봉이라면 4340만 속까지 경화된다.

구리 합금에서 강도를 올리면서 전기 전도도를 가장 덜 잃는 강화법은?

  아연을 많이 녹인다(고용 강화)용질을 석출시킨다(석출 경화)주석을 녹인다결정립을 크게 키운다
  
석출 경화는 용질을 기지에서 뽑아내 석출물로 모으므로 기지의 전자 산란이 줄어든다. Cu–Cr–Zr·Cu–Fe–P 리드프레임 합금이 이 방식이다.

형상 기억 합금이 냉각만으로는 모양이 바뀌지 않는 이유는?

  냉각 중에는 변태가 일어나지 않기 때문반대로 기운 마르텐사이트 변종이 번갈아 생겨 변형이 상쇄되기 때문마르텐사이트가 오스테나이트와 같은 결정 구조이기 때문원자가 확산해 제자리로 돌아가기 때문
  
자기 수용(self-accommodating) 쌍정 조직이다. 힘을 주면 쌍정 경계가 움직여 한 변종이 이기면서 겉모양이 바뀐다.

선폭 10 nm 배선에서 Ru가 구리보다 선 저항이 낮아지는 가장 큰 이유는?

  Ru의 벌크 저항률이 구리보다 낮다Ru의 평균 자유 행로가 더 길다Ru는 방벽이 거의 필요 없어 단면을 모두 도체로 쓰고, \(\lambda\)가 짧아 크기 효과도 덜 받는다Ru는 녹는점이 높아 저항이 작다
  
저항률만으로는 Ru가 약 3 nm에서야 구리와 같아진다. 승부는 방벽이 먹는 단면에서 갈리고, 녹는점은 저항이 아니라 일렉트로마이그레이션 수명에 기여한다.

CVD 텅스텐을 증착하기 전에 TiN을 까는 주된 이유는?

  텅스텐의 저항을 낮추려고WF₆·HF의 플루오린이 아래 Ti·Si를 공격하지 못하게 막고 텅스텐이 붙게 하려고텅스텐이 구리로 확산하지 못하게 하려고CMP 정지층으로만 쓰려고
  
TiN은 플루오린 방벽이자 접착·핵생성층이다. 그 아래 Ti가 실리콘과 반응해 낮은 저항의 접촉을 만든다.

File: materials-science/chapters/phase-diagrams-microstructure.html
상태도와 미세조직 · 재료과학 · SciBook

Chapter 08

  상태도와 미세조직

  스마트폰 기판 위의 솔더 볼 하나는 지름이 0.3 mm쯤이다. 리플로 오븐에서 250 °C로 녹았다가 식는 몇십 초 동안 그 속에서는 주석 덴드라이트가 먼저 뻗고, 남은 액체가 Ag₃Sn과 Cu₆Sn₅ 입자가 섞인 공정 조직으로 굳으며, 구리 패드와 닿은 면에는 가리비 모양의 금속간 화합물 층이 자란다. 이 조직이 접합의 강도, 낙하 충격에 견디는 힘, 열 사이클 수명을 정한다. 강철도 마찬가지다. 같은 철–탄소 합금이 탄소 0.2 %면 무르고 질긴 페라이트, 0.8 %면 단단한 펄라이트가 된다. 이 장은 상태도를 미세조직을 미리 보는 지도로 읽는다. 상태도 위의 점 하나에서 상의 종류·조성·양을 읽고, 합금을 식히는 길을 따라가며 어떤 조직이 어떤 순서로 자라는지 예측한다. 아래 그림은 Pb–Sn 합금이 식는 모습이다. 액체(옅은 회색) 속에서 초정 α(남색) 덴드라이트가 자라다가 183 °C에서 남은 액체가 α와 β(황동색)의 층상 공정 조직으로 한꺼번에 굳는다.

  좌우로 끌면 조성이 바뀌고, 누르면 다시 녹여 식힌다

이성분 상태도 위의 점에서 존재하는 상, 결합선 끝의 상 조성, 지렛대 규칙의 질량 분율을 읽고, wt%·at%와 질량 분율·부피 분율을 서로 바꾼다.

  전율 고용체(Cu–Ni)의 평형 냉각과 비평형 냉각을 비교해 유핵 조직과 비평형 고상선, 균질화 처리 시간을 설명한다.

  공정계(Pb–Sn, Sn–Ag–Cu)에서 아공정·공정·과공정 합금의 미세조직을 그리고, 초정과 공정 조직(미세 구성 요소)의 분율과 상 전체의 분율을 구별해 계산한다.

  Fe–Fe₃C 상태도의 포정·공정·공석 반응을 말하고, 아공석·과공석 강의 초석 페라이트·초석 시멘타이트와 펄라이트의 분율을 계산해 강도와 연성을 어림한다.

  포정 반응과 금속간 화합물(Cu₆Sn₅·Cu₃Sn·Ni₃Sn₄)의 특징을 설명하고, 솔더 접합의 IMC 성장과 패드 소모량을 포물선 법칙으로 계산한다.

  Al–Cu 고용선으로 석출 경화의 조건을, Al–Si·Au–Si로 반도체 접합의 문제를 해석하고, 삼원 상태도의 등온 단면에서 조성과 상 분율을 읽는다.

상태도 읽기: 상·조성·분율

  현미경으로 연마한 금속 단면을 보면 결정립, 결정립계, 서로 다른 색의 영역이 보인다. 화학 조성과 결정 구조가 고르게 같은 물질의 덩어리를 상(phase)이라 하고, 상들의 종류·양·모양·크기·배열을 통틀어 미세조직(microstructure)이라 한다. 같은 조성의 합금이라도 미세조직이 다르면 강도·연성·전도도가 크게 달라진다. 그 미세조직이 어디서 오는지 알려 주는 첫 번째 지도가 상태도(phase diagram)다. 일정 압력(1 atm)에서 조성과 온도에 따라 평형에서 어떤 상이 얼마나 있는지를 그린 그림이다.

  상태도가 왜 그런 모양인지(자유 에너지 곡선의 공통 접선, 이상·정규 용액 모형, 깁스 상규칙의 유도)는 열·통계물리 책 11장 이성분 상태도와 10장 용액에서 다뤘다. 이 장은 재료공학자의 질문으로 간다. 이 합금을 이렇게 식히면 어떤 조직이 나오는가, 그 조직은 얼마나 들어 있는가. 상태도의 조성은 금속 공학의 관례대로 질량 %(wt%)로 쓰고, 상의 양도 질량 분율로 쓴다.

  상태도 위의 점을 읽는 세 규칙
  조성 \(C_0\), 온도 \(T\)인 점에서 ① 어떤 상: 점이 놓인 영역의 이름. ② 상의 조성: 한 상 영역이면 상의 조성은 \(C_0\) 그대로다. 두 상 영역이면 점을 지나는 수평선, 곧 결합선(tie line)이 두 경계와 만나는 점의 조성이 각 상의 조성이다. ③ 상의 양: 두 상 영역에서 지렛대 규칙(lever rule)으로 구한다.

$$W_\mathrm{L} = \frac{C_\alpha - C_0}{C_\alpha - C_\mathrm{L}},\qquad W_\alpha = \frac{C_0 - C_\mathrm{L}}{C_\alpha - C_\mathrm{L}},\qquad W_\mathrm{L} + W_\alpha = 1$$B 성분의 질량 보존 \(C_0 = W_\mathrm{L}C_\mathrm{L} + W_\alpha C_\alpha\)에서 나온다. 받침점 \(C_0\)에서 반대쪽 팔의 길이가 그 상의 분율이다. 조성이 wt%이면 \(W\)는 질량 분율이다.

깁스 상규칙은 응축계에서 \(F = C - P + 1\)이다(\(C\): 성분 수, \(P\): 상의 수). 이성분계의 두 상 영역은 \(F = 1\)이라 온도를 정하면 두 상의 조성이 정해지고, 전체 조성은 상의 양만 바꾼다. 결합선 위 어느 점에서나 두 상의 조성이 같은 이유다. 세 상이 공존하는 공정점·공석점은 \(F = 0\)이다.

  조성 단위를 바꿀 일도 많다. 성분 A, B의 원자량이 \(A_\mathrm{A}\), \(A_\mathrm{B}\)이면 B의 원자 %는

  $$C'_\mathrm{B} = \frac{C_\mathrm{B}/A_\mathrm{B}}{C_\mathrm{A}/A_\mathrm{A} + C_\mathrm{B}/A_\mathrm{B}}\times100\ \text{at\%}$$

Pb–Sn 합금(Pb 207.2, Sn 118.71 g/mol)의 Sn 61.9는 이다. 

미세조직 사진에서 보는 것은 단면의 넓이다. 무작위 단면에서 한 상이 차지하는 넓이 분율은 그 상의 부피 분율과 같다(델레스의 원리, 정량 조직학의 출발점). 질량 분율 \(W\)와 부피 분율 \(V\)는 밀도로 잇는다.

  $$V_\alpha = \frac{W_\alpha/\rho_\alpha}{W_\alpha/\rho_\alpha + W_\beta/\rho_\beta}$$

Cu–35 wt% Ni 합금을 1250 °C(액체와 고체가 함께 있는 영역)에 두었다. 결합선의 왼쪽 끝(액상선)은 31.3 wt% Ni, 오른쪽 끝(고상선)은 42.5 wt% Ni다. 고체 α의 질량 분율은?

  35 %67 %33 %50 %

  \(W_\alpha = (35 - 31.3)/(42.5 - 31.3) \approx 0.33\). \(C_0\)이 액상 쪽 끝에 더 가까우니 액체가 더 많다. 가까운 쪽 상이 많다는 것이 지렛대의 직관이다. 시뮬레이터에서 점을 끌어 확인하라.

SIMULATOR상태도 탐색기 — 점을 끌면 결합선과 지렛대가 따라온다

흰 원(상태점)을 끈다

상태도Cu–NiPb–SnAl–CuAl–SiFe–C(강)

at%도 함께 보기
  부피 분율 막대도 보기

상태점—

  상 · 자유도—

  상의 조성—

  질량 분율—

곡선은 Mat.diagrams의 대표값(ASM 상태도를 꺾은선으로 단순화)이고, 상의 판정과 분율도 같은 함수(phaseAt)로 계산한다. 두 상 영역에서는 결합선의 두 팔을 반대쪽 상의 색으로 칠했다(팔 길이 = 반대쪽 상의 분율). 오른쪽 위 막대는 질량 분율, 아래 막대는 부피 분율이다(상의 밀도는 두 순성분 밀도의 질량 평균으로 어림, Fe–C는 α·γ 7.87, Fe₃C 7.69 g/cm³). 해볼 것: ① Cu–Ni에서 35 wt% Ni를 1300 °C에서 1200 °C로 끌어 내리며 α 분율이 0에서 1로 자라는 것을 본다. ② Pb–Sn에서 40 wt% Sn을 150 °C에 두고 \(W_\alpha\)와 부피 분율을 비교한다(β가 가벼워 부피로는 더 많다). ③ Fe–C에서 0.4 wt% C를 760 °C에 놓고 α와 γ의 탄소 농도가 얼마나 다른지 읽는다.

Cu–35 wt% Ni 합금 2.00 kg이 1250 °C에 있다. (a) 존재하는 상과 각 상의 조성, (b) 각 상의 질량 분율과 질량, (c) 액체 속에 든 Ni의 질량을 구하라. 이 온도의 액상선 조성은 31.3 wt% Ni, 고상선 조성은 42.5 wt% Ni이다(Mat.diagrams.CuNi: 31.25, 42.5).

  풀이 보기
  전략 점 (35, 1250 °C)은 α + L 영역이다. 결합선 끝에서 조성을 읽고 지렛대 규칙을 쓴다.

  풀이 (a) L: \(C_\mathrm{L} = 31.25\) wt% Ni, α: \(C_\alpha = 42.5\) wt% Ni. (b) \(W_\mathrm{L} = (42.5 - 35)/(42.5 - 31.25) = 7.5/11.25 = 0.667\), \(W_\alpha = 0.333\). 질량은 L 1.33 kg, α 0.667 kg. (c) 액체 속 Ni \(= 1.333\times0.3125 = 0.417\) kg. 고체 속 Ni \(= 0.667\times0.425 = 0.283\) kg이고 합 0.700 kg은 \(2.00\times0.35\)와 같다.

  L 31.3 wt% Ni 67 %(1.33 kg), α 42.5 wt% Ni 33 %(0.667 kg), 액체 속 Ni 0.417 kg

  검토 두 상에 든 Ni를 더하면 전체와 맞는다. 캘리스터 예제 9.2와 같은 꼴이다(그 교재의 그림 판독값은 31.5, 42.5).

Pb–40 wt% Sn 합금이 150 °C에 있다. 이 온도에서 α는 11 wt% Sn, β는 99 wt% Sn이다. (a) α와 β의 질량 분율, (b) 부피 분율을 구하라. 150 °C의 밀도는 Pb 11.23, Sn 7.24 g/cm³이고, 각 상의 밀도는 \(\rho = 100/(C_\mathrm{Sn}/\rho_\mathrm{Sn} + C_\mathrm{Pb}/\rho_\mathrm{Pb})\)로 어림한다.

  풀이 보기
  전략 지렛대 규칙으로 \(W\), 상 밀도로 \(V\).

  풀이 (a) \(W_\alpha = (99 - 40)/(99 - 11) = 0.670\), \(W_\beta = 0.330\). (b) \(\rho_\alpha = 100/(11/7.24 + 89/11.23) = 10.59\) g/cm³, \(\rho_\beta = 100/(99/7.24 + 1/11.23) = 7.27\) g/cm³. \(V_\alpha = \dfrac{0.670/10.59}{0.670/10.59 + 0.330/7.27} = \dfrac{0.0633}{0.0633 + 0.0454} = 0.583\), \(V_\beta = 0.417\).

  \(W_\alpha = 0.67\), \(W_\beta = 0.33\); \(V_\alpha = 0.58\), \(V_\beta = 0.42\)

  검토 β(주석이 바탕)가 가벼워 부피로는 질량보다 많이 보인다. 현미경 사진의 넓이로 분율을 잴 때는 부피 분율을 잰 것이다.

전율 고용체의 냉각과 유핵 조직

  구리와 니켈은 둘 다 면심 입방이고 원자 반지름 차이가 3 %도 안 되며 전기 음성도와 원자가도 비슷하다. 3장의 흄–로더리 규칙을 모두 만족하므로 어떤 비율로든 섞여 한 가지 고용체 α를 이룬다. 모든 조성에서 고용체를 이루는 계를 전율 고용체(isomorphous system)라 한다. 상태도는 렌즈 모양이다. 위쪽 경계가 액상선(liquidus), 아래쪽 경계가 고상선(solidus)이고, 둘 사이가 α + L 영역이다.

  평형 냉각은 아주 천천히 식혀서 매 순간 고체 전체가 결합선 끝의 조성으로 맞춰지는 경우다. Cu–35 wt% Ni를 따라가 보자.

a: 1300 °C에서는 균일한 액체다.
b: 1265 °C에서 액상선을 지나면 첫 α가 생긴다. 결합선 오른쪽 끝을 읽으면 이 고체는 약 46 wt% Ni로, 액체보다 Ni가 훨씬 많다.
c: 1250 °C에서 액체는 31.3 wt% Ni, α는 42.5 wt% Ni이고 α가 33 %다. 두 상의 조성이 모두 Ni가 적은 쪽으로 옮겨 갔다.
d: 1217.5 °C 고상선에 닿으면 마지막 액체(약 24 wt% Ni)가 굳는다. 평형이라면 그동안 고체 속 확산이 조성 차를 메워 α 전체가 35 wt% Ni가 된다.
e: 고상선 아래는 균일한 α 다결정이다.

  Cu–35 wt% Ni의 평형 응고. 결합선의 두 끝이 각각 액상선과 고상선을 따라 미끄러져 내려간다(Mat.diagrams.CuNi 대표값).
  
  실제 응고는 평형보다 훨씬 빠르다. 액체 속 확산은 \(10^{-9}\) m²/s쯤으로 빠르지만 고체 속 확산은 녹는점 근처에서도 \(10^{-13}\) m²/s 아래다. 그래서 먼저 굳은 결정 중심(Ni가 많음)은 나중에 바깥이 Ni가 적은 층으로 덮여도 조성을 바꿀 틈이 없다. 결정립 중심에서 바깥으로 조성이 변하는 이 구조를 유핵 조직(cored structure)이라 한다. 고체의 평균 조성은 결합선 끝보다 Ni가 많은 쪽에 머물므로, 평균 조성을 이은 비평형 고상선은 평형 고상선보다 아래로 처지고, 응고는 평형 고상선보다 낮은 온도에서 끝난다.

  유핵 조직에는 두 가지 문제가 있다. 결정립계 근처의 마지막 액체는 녹는점이 낮은 쪽 조성이라 다시 데우면 평형 고상선보다 낮은 온도에서 결정립계부터 녹는다(초기 용융, incipient melting). 그리고 성질이 위치마다 다르다. 처방은 비평형 고상선보다 낮은 온도에서 오래 두어 확산으로 조성을 고르게 하는 균질화 처리(homogenization)다. 조성 요동의 반파장을 \(l\)(덴드라이트 팔 간격의 절반)이라 하면 진폭은 \(e^{-t/\tau}\)로 줄고

  $$\tau = \frac{l^2}{\pi^2 D},\qquad D = D_0\exp\!\left(-\frac{Q_\mathrm{d}}{RT}\right)$$진폭이 처음의 1 %가 되는 시간은 \(t = \tau\ln100 \approx 4.6\,\tau\). 덴드라이트 팔 간격이 절반이면 시간은 4분의 1이다. 그래서 빨리 식혀 조직이 고운 주물일수록 균질화가 쉽다(10장).

Cu–35 wt% Ni를 고체 속 확산이 거의 없을 만큼 빨리 식혔다. 응고는 언제 끝날까?

  평형 고상선(1217.5 °C)에서 정확히 끝난다평형 고상선보다 높은 온도에서 일찍 끝난다평형 고상선보다 낮은 온도까지 액체가 남는다액상선 온도에서 한꺼번에 굳는다

  먼저 굳은 Ni가 많은 고체가 Ni를 붙잡고 있으니 남은 액체는 평형보다 더 Cu 쪽으로 간다. 고체 평균 조성(비평형 고상선)이 35 wt%에 닿을 때까지, 확산이 전혀 없으면 순수 Cu의 녹는점 근처까지 액체가 남는다. 시뮬레이터에서 냉각 속도를 바꿔 끝 온도를 비교하라.

SIMULATORCu–Ni 냉각 실험 — 평형 조직과 유핵 조직

흰 원을 아래로 끌어 식힌다(좌우로 끌면 조성)

냉각 속도(고체 속 확산)평형느리게보통급랭(확산 없음)

다시 녹이기
  균질화 처리

온도 · 조성—

  고체 분율 · 액체 조성—

  결정 중심 → 가장자리—

  응고 끝 온도—

고체를 얇은 껍질로 나눠, 0.5 °C 식을 때마다 새 껍질을 결합선 끝의 조성(\(C_\alpha\))으로 붙이고 기존 껍질은 정한 비율만큼만 \(C_\alpha\) 쪽으로 확산시킨 모형이다. 액체는 늘 고르게 섞였다고 보며, 질량 보존으로 새 고체의 양을 정한다. "평형"은 모든 껍질이 즉시 맞춰지는 지렛대 규칙, "급랭"은 쇼이어 조건이다. 점선은 고체 평균 조성을 이은 비평형 고상선. 오른쪽 결정립 색은 Ni 농도(황동색 Cu 쪽 → 남색 Ni 쪽)다. 해볼 것: ① "보통"으로 35 wt%를 끝까지 식혀 결정 중심과 가장자리의 Ni 차이와 끝 온도를 읽는다. ② "평형"과 "급랭"의 끝 온도를 비교한다. ③ 다 굳은 뒤 "균질화 처리"를 눌러 고리 무늬가 지워지는 것을 본다.

덴드라이트 팔 간격 λ 온도 시간 

  MINI LAB유핵 조직의 Ni 농도 요동(파장 λ, 처음 진폭 ±8 wt%)이 균질화 처리 동안 지워지는 모습. \(D\)는 캘리스터 자료의 Cu in Ni(\(D_0 = 2.7\times10^{-5}\) m²/s, \(Q_\mathrm{d} = 256\) kJ/mol, Mat.diffData)를 Cu–Ni 상호 확산의 대표값으로 썼다. 점선은 처음 분포, 실선은 지금 분포다.

덴드라이트 팔 간격이 50 µm인 주조 Cu–Ni 합금을 1000 °C에서 균질화한다. 조성 요동의 진폭이 처음의 1 %로 줄어드는 시간은? \(D = 2.7\times10^{-5}\exp(-256\ \text{kJ/mol}/RT)\) m²/s를 쓰고, 반파장 \(l\)은 팔 간격의 절반으로 본다. 1100 °C에서는?

  풀이 보기
  전략 \(\tau = l^2/(\pi^2D)\), \(t = \tau\ln100\).

  풀이 1273 K에서 \(D = 2.7\times10^{-5}\exp(-256000/(8.314\times1273.15)) = 8.48\times10^{-16}\) m²/s. \(l = 25\) µm이므로 \(\tau = (25\times10^{-6})^2/(\pi^2\times8.48\times10^{-16}) = 7.47\times10^4\) s = 20.7 h, \(t = 4.61\times20.7 = 95.5\) h. 1100 °C에서는 \(D = 4.94\times10^{-15}\) m²/s, \(\tau = 3.56\) h, \(t = 16.4\) h.

  1000 °C 약 96 h, 1100 °C 약 16 h

  검토 100 °C 올리면 \(D\)가 약 6배 커져 시간이 6분의 1이 된다. 다만 비평형 고상선 위로 올리면 결정립계가 녹으므로 온도의 상한이 있다.

고용체의 성질도 조성 따라 연속으로 변한다. Cu에 Ni를 넣으면 고용 강화로 인장 강도가 오르고(6장), 용질 원자가 전자를 흩뜨려 전기 저항률은 노르트하임 규칙 \(\rho \propto x(1-x)\)를 따라 가운데 조성에서 가장 크다(15장). 저항 온도 계수가 아주 작은 콘스탄탄(Cu–45Ni)이 정밀 저항선과 열전대에 쓰이는 까닭이다.

공정계: Pb–Sn과 무연 솔더의 조직

  Pb(면심 입방)와 Sn(정방정 β-Sn)은 결정 구조가 달라 고체에서 조금씩만 섞인다. Pb가 바탕인 고용체가 α, Sn이 바탕인 고용체가 β다. 두 액상선이 만나는 가장 낮은 액체 온도가 공정점(183 °C, 61.9 wt% Sn)이고, 여기서 액체가 두 고체로 한꺼번에 굳는

  $$\mathrm{L}(61.9\ \text{wt\% Sn}) \;\xrightarrow{\ 183\ ^\circ\mathrm{C}\ }\; \alpha(18.3\ \text{wt\% Sn}) + \beta(97.8\ \text{wt\% Sn})$$

  공정 반응(eutectic reaction)이 일어난다. α 영역의 오른쪽 경계는 183 °C 아래에서 왼쪽으로 휘어 들어가 상온에서는 2 wt% Sn 근처까지 줄어든다. 이 경계가 고용선(solvus line)이다. 조성에 따라 식었을 때의 조직은 네 가지로 갈린다.

Pb–Sn 합금의 대표 조직. ②의 β 석출물은 응고가 끝난 뒤 고체 α가 고용선을 지나면서 생긴 것이고, ③·④의 층상 조직은 공정 반응에서 액체가 한꺼번에 굳은 것이다.
  
  공정 조직이 층상이 되는 이유는 확산 거리다. 공정 온도에서 61.9 wt% 액체가 18.3 wt% α와 97.8 wt% β로 나뉘려면 Pb와 Sn 원자가 서로 반대 방향으로 옮겨 가야 한다. α 판과 β 판이 나란히 자라면 원자는 판 간격의 절반 정도만 옆으로 움직이면 된다. 판 간격은 성장 속도가 빠를수록 좁아진다(\(\lambda^2 V \approx\) 일정, 10장).

  18.3–61.9 wt% Sn의 아공정 합금은 액상선 아래에서 먼저 α가 생긴다. 공정 온도보다 먼저 생긴 이 α를 초정(primary phase) α 또는 공정 전 α라 한다. 남은 액체는 액상선을 따라 Sn이 짙어지다가 183 °C에서 공정 조성이 되어 통째로 공정 조직이 된다. 그래서 공정 온도 바로 아래의 조직은 초정 α와 공정 조직 두 가지다. 현미경에서 특징 있는 모양으로 구별되는 조직의 단위를 미세 구성 요소(microconstituent)라 한다. 초정 α와 공정 조직이 미세 구성 요소이고, 공정 조직 자신은 다시 α와 β 두 상으로 이루어져 있다. 상의 분율과 미세 구성 요소의 분율은 다른 질문이다.

  $$W_\mathrm{e} = W_\mathrm{L} = \frac{C_0 - 18.3}{61.9 - 18.3},\qquad W_{\alpha'} = \frac{61.9 - C_0}{61.9 - 18.3}\qquad(\text{공정 조직, 초정 }\alpha)$$
  $$W_\alpha = \frac{97.8 - C_0}{97.8 - 18.3},\qquad W_\beta = \frac{C_0 - 18.3}{97.8 - 18.3}\qquad(\text{상 전체, 183 °C 바로 아래})$$공정 조직의 양은 공정 온도 바로 위의 액체 양과 같다. 공정 조직 속 α는 \(W_{\alpha\mathrm{e}} = W_\alpha - W_{\alpha'}\)이다. 과공정(61.9–97.8 wt%)이면 초정이 β이고 \(W_{\beta'} = (C_0 - 61.9)/(97.8 - 61.9)\).

Pb–Sn 40 합금을 183 °C 바로 아래까지 식히면 

Pb–40 wt% Sn 합금이 183 °C 바로 아래에 있다. (a) 초정 α와 공정 조직의 질량 분율, (b) α상과 β상 전체의 질량 분율, (c) 공정 조직에 든 α의 질량 분율(합금 전체 기준)을 구하라. 공정 온도에서 α 18.3, 공정 61.9, β 97.8 wt% Sn.

  풀이 보기
  전략 미세 구성 요소는 공정 온도 바로 위의 결합선(α 18.3 – L 61.9), 상 전체는 바로 아래의 결합선(α 18.3 – β 97.8)에 지렛대 규칙을 쓴다.

  풀이 (a) \(W_{\alpha'} = (61.9 - 40)/(61.9 - 18.3) = 21.9/43.6 = 0.502\), \(W_\mathrm{e} = 0.498\). (b) \(W_\alpha = (97.8 - 40)/(97.8 - 18.3) = 57.8/79.5 = 0.727\), \(W_\beta = 0.273\). (c) \(W_{\alpha\mathrm{e}} = 0.727 - 0.502 = 0.225\). 공정 조직 안의 α 비율 \((97.8 - 61.9)/(97.8 - 18.3) = 0.452\)에 \(W_\mathrm{e}\)를 곱해도 \(0.498\times0.452 = 0.225\)다.

  초정 α 0.50, 공정 0.50; α 0.73, β 0.27; 공정 속 α 0.23

  검토 β는 모두 공정 조직 안에 있다(\(0.498 - 0.225 = 0.273 = W_\beta\)). 숫자가 서로 맞물린다.

아공정 Pb–40 wt% Sn을 식히며 183 °C를 지나는 순간, 그 온도에 머무는 동안 새로 생기는 것은?

  초정 α가 계속 자라 액체를 모두 채운다남은 액체(약 50 %) 전부가 α와 β의 층상 공정 조직으로 굳는다β만 생겨 초정 α를 둘러싼다아무 일도 없고 더 식어야 굳는다

  183 °C 바로 위의 액체는 공정 조성 61.9 wt%가 되어 있다. 이 액체가 온도를 유지한 채(F = 0) α와 β로 한꺼번에 굳는다. 시뮬레이터에서 온도가 183 °C에 잠시 멈춘 동안 공정 군체가 자라는 것을 보라.

SIMULATOR냉각 미세조직 실험실 — 조성을 고르고 식혀 조직 만들기

흰 원을 좌우로 끌어 조성, 위아래로 끌어 온도

계Pb–SnSn–AgAl–SiAl–Cu

다시 녹이기
  목표 조직(게임)—

다른 목표

온도 · 조성—

  상(질량 분율)—

  미세 구성 요소—

  점수0

상과 분율은 Mat.diagrams.*.phaseAt, 공정 온도 아래의 초정·공정 분율은 microconstituents로 계산한다. Sn–Ag는 SAC 솔더를 이성분으로 줄인 근사(Sn–3.5 wt% Ag 공정 221 °C, β-Sn + Ag₃Sn(73.2 wt% Ag), 과공정 쪽 액상선은 모식 대표값)다. 오른쪽 그림의 넓이 분율은 질량 분율을 그대로 쓴 것(밀도 차이 무시)이고, 공정 조직의 판 간격과 덴드라이트 모양은 보기 좋게 정한 모식이다. 고용선 아래로 더 식히면 초정 안에 작은 석출물이 생긴다. 해볼 것: ① Pb–Sn 40 wt%를 식혀 183 °C의 정지(공정 반응)를 보고, 미세 구성 요소의 분율을 예제와 비교한다. ② 75 wt%로 옮기면 초정이 β로 바뀐다. ③ 목표 조직 게임: 조성을 맞추고 끝까지 식혀 목표에 들면 점수가 오른다.

조성 

  MINI LABPb–Sn 합금 시료의 냉각 곡선 모형(뉴턴 냉각 + 잠열). 액상선에서 기울기가 꺾이고(초정의 잠열), 183 °C에서 온도가 멈춘다(공정 반응, 열 정지). 오른쪽 작은 그림은 열 정지 시간을 조성에 대해 그린 탐만 삼각형이다. 정지 시간은 공정 조직의 양에 비례하므로, 냉각 곡선 여러 개로 공정 조성과 고용 한계를 거꾸로 찾을 수 있다. 점선은 공정 조성(61.9 wt%)의 곡선.
  
  무연 솔더: Sn–Ag–Cu

  전자 제품의 솔더는 Sn–37Pb 공정 합금(183 °C)을 오래 썼다. 2006년 RoHS 규제 뒤 주류가 된 무연 솔더는 Sn에 Ag와 Cu를 조금 넣은 SAC 솔더(Sn–Ag–Cu solder)다. 대표 조성 SAC305(Sn–3.0Ag–0.5Cu, wt%)는 Sn–Ag–Cu 삼원 공정점(대표값 약 217 °C, Sn–3.7Ag–0.9Cu)에 가까워 217–220 °C의 좁은 범위에서 녹는다(7절의 그림). 굳은 조직은 β-Sn 덴드라이트와, 그 사이를 메운 β-Sn + Ag₃Sn + Cu₆Sn₅의 삼원 공정 조직이다. 질량 보존으로 어림하면 SAC305 속 Ag는 거의 모두 Ag₃Sn(73.2 wt% Ag)으로, Cu는 Cu₆Sn₅(39.1 wt% Cu)로 들어가므로 Ag₃Sn 4.1 wt%, Cu₆Sn₅ 1.3 wt%, 나머지 약 95 %가 β-Sn이다.

  상태도와 실제 조직이 다른 점도 있다. β-Sn은 핵생성이 어려워 20–30 K쯤 과냉된 뒤에야 굳기 시작한다. 그래서 공정 조성 근처의 SAC도 실제로는 큰 β-Sn 덴드라이트가 먼저 자라고, 솔더 볼 하나가 결정립 몇 개로 된 경우가 많다. β-Sn은 정방정이라 열팽창과 탄성이 방향마다 달라서 결정립 방향이 열 사이클 수명을 좌우한다. Ag가 많은 SAC405는 과공정 쪽으로 넘어가 초정 Ag₃Sn이 큰 판으로 자라고, 그 판을 따라 균열이 나기 쉽다. 낙하 충격이 중요한 모바일 기기는 Ag를 줄인 SAC105 같은 조성을 쓴다.

  솔더 범프와 솔더 볼의 조직 관리범프·솔더 볼의 리플로 온도 곡선은 상태도로 정한다. 최고 온도는 액상선보다 20–40 K 높게(SAC305는 약 240–250 °C), 액상선 위에 머무는 시간(TAL)은 젖음과 IMC 성장 사이에서 고른다. 너무 짧으면 젖음이 부족하고, 너무 길면 Cu 패드가 녹아 들어가 계면 IMC가 두꺼워지며 솔더 속 Cu₆Sn₅ 막대가 늘어난다. 냉각 속도는 β-Sn 결정립 수와 Ag₃Sn 판의 크기를 바꾼다. 미세 피치 범프에서는 솔더 부피가 작아 IMC가 접합의 상당 부분을 차지하게 된다. → PackagingBook · 범핑과 재배선 · PackagingBook · 플립칩

공석 반응과 Fe–Fe₃C 상태도

  강철은 가장 많이 쓰는 구조 재료이고, 그 열처리는 모두 Fe–C 상태도에서 시작한다. 순철은 녹는점(1538 °C) 아래에서 세 번 모습을 바꾼다. 1538–1394 °C에서는 체심 입방 δ-철, 1394–912 °C에서는 면심 입방 γ-철, 912 °C 아래에서는 다시 체심 입방 α-철이다. 탄소는 이 격자들의 틈새 자리에 녹는다. 탄소가 녹은 γ를 오스테나이트(austenite), α를 페라이트(ferrite)라 한다. 면심 입방의 팔면체 틈새가 더 커서 γ는 1147 °C에서 탄소를 2.14 wt%까지 녹이지만, α는 727 °C에서 겨우 0.022 wt%만 녹인다. 녹는 한계를 넘는 탄소는 철 탄화물 Fe₃C, 곧 시멘타이트(cementite)(6.70 wt% C)로 나온다. 시멘타이트는 단단하고 깨지기 쉬운 화합물이다. 엄밀히 말하면 Fe₃C는 준안정상이고 안정한 상은 흑연이지만, 강의 시간 척도에서는 Fe₃C가 분해되지 않으므로 Fe–Fe₃C 상태도를 쓴다.

Fe–Fe₃C 상태도(대표값). 세 개의 불변 반응이 있다. 1495 °C 포정 δ + L → γ, 1147 °C 공정 L → γ + Fe₃C(레데부라이트), 727 °C 공석 γ → α + Fe₃C(펄라이트). 강은 2.14 wt% C 이하, 주철은 그 위다. 오른쪽 아래는 포정 영역을 확대한 그림이다. 액상선 오른쪽 끝(Fe₃C의 녹는점 근처)은 모식으로 그렸다. 아래 시뮬레이터는 왼쪽 옅은 띠(강 영역, 1150 °C 아래)만 다룬다.
  
  727 °C의 반응은 공정 반응과 꼴이 같지만 액체 대신 고체 γ가 두 고체로 나뉜다.

  $$\gamma(0.76\ \text{wt\% C}) \;\xrightarrow{\ 727\ ^\circ\mathrm{C}\ }\; \alpha(0.022\ \text{wt\% C}) + \mathrm{Fe_3C}(6.70\ \text{wt\% C})$$

  고체 하나가 냉각 때 두 고체로 바뀌는 이 반응을 공석 반응(eutectoid reaction)이라 한다. 공석 조성의 γ는 α와 Fe₃C가 번갈아 쌓인 판상 조직으로 변하는데, 이것이 펄라이트(pearlite)다(진주층 같은 광택에서 온 이름). 공정 조직처럼 탄소가 판 간격의 절반만 옆으로 확산하면 되므로 판상으로 자란다. 지렛대 규칙으로 펄라이트 속 α는 \((6.70 - 0.76)/(6.70 - 0.022) = 0.89\), Fe₃C는 0.11이다. 판 두께 비가 약 8 : 1이다.

  0.022–0.76 wt% C의 아공석강은 727 °C보다 높은 온도(A₃ 선)에서 먼저 γ 결정립계를 따라 α가 생긴다. 공석 반응 전에 생긴 이 α를 초석 페라이트(proeutectoid ferrite)라 한다. 남은 γ는 탄소가 짙어지며 727 °C에서 0.76 wt%가 되어 펄라이트로 바뀐다. 0.76–2.14 wt% C의 과공석강은 Acm 선 아래에서 γ 결정립계를 따라 Fe₃C가 그물처럼 생긴다. 이것이 초석 시멘타이트(proeutectoid cementite)다.

  $$\text{아공석: } W_\mathrm{p} = \frac{C_0 - 0.022}{0.76 - 0.022},\quad W_{\alpha'} = \frac{0.76 - C_0}{0.76 - 0.022}\qquad \text{과공석: } W_\mathrm{p} = \frac{6.70 - C_0}{6.70 - 0.76},\quad W_{\mathrm{Fe_3C}'} = \frac{C_0 - 0.76}{6.70 - 0.76}$$상 전체는 727 °C 바로 아래의 결합선 α(0.022)–Fe₃C(6.70): \(W_\alpha = (6.70 - C_0)/(6.70 - 0.022)\), \(W_{\mathrm{Fe_3C}} = (C_0 - 0.022)/(6.70 - 0.022)\).

900 °C의 Fe–0.35 wt% C는 오스테나이트 γ 결정립이다.
약 800 °C에서 A₃ 선을 지나면 γ 결정립계에 초석 페라이트 α가 생긴다. α는 탄소를 거의 녹이지 못하므로 탄소를 옆의 γ로 밀어낸다.
727 °C 바로 위: α(0.022)가 55 %, 탄소가 짙어진 γ(0.76)가 45 %다.
727 °C를 지나면 남은 γ가 모두 펄라이트가 된다. 조직은 초석 α 56 %와 펄라이트 44 %다.

  아공석강의 평형 냉각. 초석 페라이트가 γ 결정립계를 따라 생기므로, 원래 오스테나이트 결정립의 모양이 페라이트 그물로 남는다.

탄소 0.35 강을 727 °C 바로 아래까지 천천히 식히면 

Fe–0.35 wt% C 강을 727 °C 바로 아래까지 천천히 식혔다. 펄라이트는 몇 %일까?

  35 %44 %56 %95 %

  \(W_\mathrm{p} = (0.35 - 0.022)/(0.76 - 0.022) = 0.44\). 상으로 보면 α가 95 %지만, 그 가운데 절반 남짓은 초석 α이고 나머지는 펄라이트 속 α다. 시뮬레이터에서 0.35 wt%를 식혀 확인하라.

SIMULATOR강의 조직 만들기 — 초석 상과 펄라이트

흰 원을 좌우로 끌어 탄소량, 위아래로 끌어 온도

오스테나이트화(900 °C)
  바로 가기102010451080과공석 1.2

목표 조직(게임)—

다른 목표

온도 · 탄소—

  상(질량 분율)—

  미세 구성 요소—

  점수0

강 영역 상태도(Mat.diagrams.FeC: A₃·Acm·공석 727 °C)와 평형 냉각만 다룬다. 초석 상은 원래 γ 결정립계에서 안쪽으로, 펄라이트 군체는 남은 γ의 결정립계에서 자라도록 그렸다. 펄라이트의 Fe₃C 판은 보이도록 실제(11 %)보다 두껍게 그렸다. 빠르게 식혀 베이나이트·마르텐사이트를 만드는 길은 9장에서 다룬다. 해볼 것: ① 1020(0.2 wt% C)과 1080(0.76 wt% C)을 식혀 조직을 비교한다. ② 과공석 1.2 wt%에서 결정립계를 따라 Fe₃C 그물이 생기는 것을 본다. ③ 목표 조직 게임: 탄소량을 맞히고 727 °C 아래까지 식혀 점수를 얻는다.

탄소 

  MINI LAB미세조직에서 성질로: 서랭한 탄소강의 인장 강도와 연신율을 미세 구성 요소의 혼합 법칙으로 어림한 모형(페라이트 TS ≈ 300 MPa·%EL ≈ 40, 펄라이트 TS ≈ 950 MPa·%EL ≈ 10, 초석 시멘타이트 그물은 연성을 크게 줄인다고 본 대표값). 그래프의 흰 원을 끌어도 된다. 강도는 펄라이트의 양을 따라 오르고 0.8 wt% 근처에서 멈추며, 과공석에서는 Fe₃C 그물 때문에 연성이 떨어진다.

Fe–0.35 wt% C 강을 평형 냉각해 727 °C 바로 아래에 두었다. (a) 초석 페라이트와 펄라이트의 분율, (b) 페라이트와 시멘타이트 상 전체의 분율, (c) 펄라이트 속 페라이트의 분율(합금 전체 기준)을 구하라.

  풀이 보기
  전략 조직은 727 °C 바로 위의 결합선 α(0.022)–γ(0.76), 상은 바로 아래의 α(0.022)–Fe₃C(6.70).

  풀이 (a) \(W_\mathrm{p} = (0.35 - 0.022)/(0.76 - 0.022) = 0.328/0.738 = 0.444\), \(W_{\alpha'} = 0.556\). (b) \(W_\alpha = (6.70 - 0.35)/(6.70 - 0.022) = 6.35/6.678 = 0.951\), \(W_{\mathrm{Fe_3C}} = 0.049\). (c) \(W_{\alpha\mathrm{p}} = 0.951 - 0.556 = 0.395\). 펄라이트 속 α 비율 0.889를 곱해도 \(0.444\times0.889 = 0.395\).

  초석 α 0.56, 펄라이트 0.44; α 0.95, Fe₃C 0.049; 펄라이트 속 α 0.40

  검토 시멘타이트는 모두 펄라이트 안에 있다(\(0.444\times0.111 = 0.049\)). 강 속 Fe₃C는 5 %뿐이지만 판상으로 퍼져 있어 강도를 크게 올린다.

탄소 말고도 Mn, Ni, Cr, Mo 같은 합금 원소가 상태도를 움직인다. Ni·Mn은 γ를 안정시켜 공석 온도를 낮추고, Cr·Mo·Si·Ti는 올린다. 대부분의 합금 원소가 공석 조성을 0.76 wt% C보다 낮춘다. 스테인리스강(Cr 18 %·Ni 8 %의 304)이 상온에서도 오스테나이트인 이유다. 반도체 장비의 챔버·배관 재료가 304·316L 오스테나이트 스테인리스강인 것도 이 상 안정성과 내식성 때문이다.

포정 반응과 금속간 화합물

  공정의 거꾸로 꼴인 반응도 있다. 식을 때 액체와 한 고체가 반응해 새 고체를 만드는 \(\mathrm{L} + \alpha \to \beta\)를 포정 반응(peritectic reaction)이라 한다. Fe–C의 1495 °C 반응 δ + L → γ가 그렇고, 솔더에서 중요한 Cu–Sn 계에는 포정이 여러 개 있다. Cu₃Sn(ε)은 676 °C의 L + γ → ε로, Cu₆Sn₅(η)는 415 °C의 L + ε → η로 생긴다. 포정 반응의 특징은 새 상이 반응물 사이를 막는다는 것이다.

포정 온도 위: α 결정이 액체 속에 떠 있다(α + L).
포정 온도: α와 L이 닿는 면에서 β가 생겨 α를 껍질처럼 둘러싼다.
β 껍질이 두꺼워지려면 원자가 고체 β를 뚫고 확산해야 하므로 반응이 점점 느려진다.
보통의 냉각 속도에서는 반응이 끝나기 전에 식어 버려, 평형이면 없어야 할 α 심이 β 속에 남는다.

  포정 반응 L + α → β. 생긴 β가 반응물 α와 L을 갈라놓기 때문에 포정 조직은 흔히 비평형으로 남는다(포정 감싸기, peritectic wrapping).
  
  Cu–Sn·Ni–Sn·Au–Sn·Ag–Sn 계의 Cu₆Sn₅, Ni₃Sn₄ 같은 상은 두 금속이 정해진 정수비로 결합한 금속간 화합물(intermetallic compound, IMC)이다. 원자가 정해진 자리에 질서 있게 배열해 결합이 강하고 방향성이 있어서, 단단하고 탄성률이 높지만 전위가 잘 움직이지 못해 깨지기 쉽다. 조성 폭이 아주 좁아 상태도에서 세로선(선 화합물)으로 그린다. Mg₂Pb처럼 같은 조성의 액체로 바로 녹는 것을 일치 용융, Cu₆Sn₅처럼 녹기 전에 포정 반응으로 분해되는 것을 불일치 용융 화합물이라 한다.

화합물	계	밀도 (g/cm³)	영률 (GPa)	솔더 접합에서의 모습	

Cu₆Sn₅ (η)	Cu–Sn	8.27	112	솔더/구리 계면에서 먼저 자람, 가리비 모양	

  Cu₃Sn (ε)	Cu–Sn	11.33	134	Cu₆Sn₅ 아래 구리 쪽, 커켄달 보이드	

  Ni₃Sn₄	Ni–Sn	8.65	133	니켈 UBM 위, 성장이 느려 방벽 역할	

  Ag₃Sn	Ag–Sn	9.93	80	SAC 솔더 속 판상 석출	

  AuSn₄	Au–Sn	7.6	50	금 도금이 두꺼우면 취화	

표는 Mat.imc의 대표값이다. 솔더 Sn(44 GPa)보다 두세 배 단단하다. 접합에는 IMC가 꼭 필요하다. 녹은 Sn이 Cu와 반응해 얇은 Cu₆Sn₅ 층을 만들어야 금속 결합으로 붙기 때문이다. 하지만 IMC가 두꺼워지면 그 취성 층과 계면을 따라 균열이 난다.

플립칩 솔더 범프 단면 모식도. 다이 쪽 Ni UBM 위에는 Ni₃Sn₄(솔더에 Cu가 있으면 (Cu,Ni)₆Sn₅)가, 기판 쪽 Cu 패드 위에는 Cu₆Sn₅ 가리비와 그 아래 얇은 Cu₃Sn이 자란다. 고온 시효 중 Cu₃Sn 안이나 Cu₃Sn/Cu 계면에 커켄달 보이드가 줄지어 생긴다(4장).
  
  IMC 층은 반응 확산으로 자란다. 4장에서 본 것처럼 층을 가로지르는 확산이 성장을 정하면 두께는 시간의 제곱근을 따른다. 리플로 직후의 두께를 \(x_0\)라 하면

  $$x^2 = x_0^2 + k\,t,\qquad k = k_0\exp\!\left(-\frac{Q}{RT}\right)$$이 장의 계산은 Cu 패드 위 Cu₆Sn₅ + Cu₃Sn 전체에 \(x_0 = 1.5\) µm, \(k_0 = 8.0\times10^{-7}\) m²/s, \(Q = 90\) kJ/mol(약 0.93 eV)을 쓴다. 150 °C에서 1000 h 뒤 약 5 µm로, 보고된 값의 가운데쯤에 맞춘 대표값이다. Ni 위 Ni₃Sn₄는 같은 \(Q\)에 \(k\)가 5분의 1이라고 둔다.

IMC가 자라는 만큼 패드 금속이 소모된다. 화합물 1 µm에 든 Cu의 질량을 Cu 밀도로 나누면 된다. Cu₆Sn₅의 Cu 질량 분율은 \(6\times63.546/(6\times63.546 + 5\times118.71) = 0.391\)이므로 1 µm당 Cu \(8.27\times0.391/8.94 = 0.362\) µm가 사라진다.

금속간 화합물 0 층이 5 자라면 

150 °C 시효에서 Cu 패드 위 IMC가 1000 h 뒤 5.0 µm(리플로 직후 1.5 µm)였다. 4000 h 뒤에는 대략 얼마일까?

  20 µm (시간에 비례)약 9.7 µm약 7 µm5 µm 그대로 (멈춘다)

  \(k = (5.0^2 - 1.5^2)/1000\) h \(= 0.02275\) µm²/h. 4000 h면 \(x = \sqrt{2.25 + 91.0} = 9.66\) µm. 시간이 4배면 늘어난 두께의 제곱이 4배, 두께는 약 2배다. 시뮬레이터에서 시간 손잡이를 끌어 보라.

SIMULATOR솔더 접합의 IMC 성장 — 시효 시간을 끌어 보기

곡선 위의 흰 원(시간)을 끈다

시효 온도 
  패드Cu 패드Ni UBM

패드 금속 두께 

시효 시간—

  IMC 두께—

  소모된 패드 금속—

  판정—

\(x^2 = x_0^2 + kt\)의 대표값 모형이다(위 식). Cu 패드에서는 Cu₃Sn이 전체의 약 3분의 1까지 차지하도록 따로 \(x_3 = \sqrt{k t/9}\)로 두었고, Cu₃Sn이 1 µm를 넘으면 보이드를 그린다. 소모량은 Cu₆Sn₅ 1 µm당 Cu 0.362 µm, Cu₃Sn 1 µm당 0.781 µm, Ni₃Sn₄ 1 µm당 Ni 0.263 µm(화합물 조성과 Mat.imc 밀도로 계산). 판정은 IMC가 5 µm를 넘으면 주의, 패드 금속이 다 소모되면 불량으로 둔 예시 기준이다. 해볼 것: ① 150 °C에서 시간을 1000 h → 4000 h로 끌어 두께가 약 두 배가 되는 것을 본다. ② 온도를 175 °C로 올려 같은 두께에 이르는 시간이 몇 분의 1이 되는지 읽는다. ③ Ni UBM 2 µm로 바꿔 Ni가 다 소모되는 시간을 찾는다.

Cu 패드 위 SAC305 접합을 150 °C에서 1000 h 시효했다. 위 모형(\(x_0 = 1.5\) µm, \(k_0 = 8.0\times10^{-7}\) m²/s, \(Q = 90\) kJ/mol)으로 IMC 두께를 구하라. IMC가 모두 Cu₆Sn₅라고 보면 시효 동안 소모된 Cu 두께는?

  풀이 보기
  전략 \(k(T)\)를 계산해 \(x = \sqrt{x_0^2 + kt}\), 늘어난 두께에 0.362를 곱한다.

  풀이 \(k = 8.0\times10^{-7}\exp(-90000/(8.314\times423.15)) = 6.22\times10^{-18}\) m²/s \(= 6.22\times10^{-6}\) µm²/s. \(t = 3.6\times10^6\) s이므로 \(kt = 22.4\) µm², \(x = \sqrt{2.25 + 22.4} = 4.96\) µm. 늘어난 두께 3.46 µm × 0.362 = 1.25 µm의 Cu가 소모된다.

  IMC 약 5.0 µm, Cu 소모 약 1.3 µm

  검토 패드 Cu가 보통 10 µm 이상이라 Cu 소모 자체는 문제가 아니지만, Cu₃Sn과 커켄달 보이드가 함께 자라면 낙하 충격 강도가 떨어진다. 얇은 Cu UBM(수 µm)이나 Ni 층은 다 소모될 수 있다.

IMC와 접합 신뢰성 시험고온 저장(HTS, 150 °C 1000 h)과 열 사이클 시험 뒤 단면을 잘라 IMC 두께와 보이드를 잰다. Cu 필러 범프는 솔더 부피가 작아 시효 중 솔더 전체가 IMC로 바뀌기도 하고, 그때는 부피가 줄며 보이드가 생긴다. Ni 층을 끼워 Cu와 Sn을 떼어 놓거나(Cu/Ni/SnAg 범프), 솔더에 Cu·Ni를 조금 넣어 계면 IMC를 (Cu,Ni)₆Sn₅로 안정시키는 것이 대표 처방이다. 전류가 많이 흐르는 범프에서는 일렉트로마이그레이션이 IMC 성장과 Ni·Cu 소모를 한쪽 방향으로 가속한다(17장). → PackagingBook · 패키지 테스트와 신뢰성 · FailureBook · FIB 단면과 시료 제작

Al–Cu·Al–Si와 반도체 접합의 상태도

  알루미늄 쪽 Al–Cu 상태도는 9장 석출 경화의 무대다. Cu는 548 °C에서 α(Al)에 5.65 wt%까지 녹지만 고용선을 따라 300 °C에서는 0.45 wt%, 200 °C에서는 0.1 wt%까지 줄어든다. 이 큰 고용도 차이가 핵심이다. Al–4 wt% Cu를 고용선과 고상선 사이(500–585 °C)에서 고용화 처리(solution heat treatment)해 Cu를 모두 녹인 뒤 물에 담금질하면, 상온에서는 Cu가 평형보다 수십 배 많이 녹은 과포화 고용체(supersaturated solid solution)가 된다. 이것을 적당한 온도에 두면 Cu가 아주 작은 석출물(GP 영역 → θ″ → θ′ → θ, CuAl₂)로 모이며 전위 운동을 막아 강도가 몇 배 오른다(시효 경화). 그 속도론은 9장에서 다룬다. 상태도가 알려 주는 것은 두 가지다. 고용화 처리가 가능한 온도 창, 그리고 시효 온도에서 최종적으로 나올 수 있는 θ의 양이다.

Cu 시효 온도 

  MINI LABAl–Cu 상태도의 Al 쪽(Mat.diagrams.AlCu). 옅은 초록 띠가 고용화 처리 온도 창(고용선 위, 고상선 아래)이고, 흰 점이 시효 조건이다. 시효 온도의 평형 θ 분율과 과포화도(합금 Cu ÷ 그 온도의 고용도)를 읽는다. Cu가 5.65 wt%를 넘으면 고상선 아래에서 Cu를 다 녹일 수 없어 창이 사라지고, 녹지 않은 θ가 거친 덩어리로 남는다.

Al–4.0 wt% Cu 합금(2xxx 계열의 단순형)에서 (a) 고용화 처리 온도의 범위, (b) 200 °C 시효에서 평형에 이르면 생기는 θ(53.5 wt% Cu)의 질량 분율, (c) 200 °C에서의 과포화도를 구하라. Mat.diagrams.AlCu: 4 wt%의 고용선 500 °C, 고상선 585 °C, 200 °C의 α 고용도 0.10 wt% Cu.

  풀이 보기
  전략 고용선과 고상선 사이가 한 상 α 영역이다. 시효 온도의 결합선 α(0.10)–θ(53.5)에 지렛대 규칙.

  풀이 (a) 500 °C 초과 585 °C 미만(실제 공정은 여유를 두어 약 520–540 °C). (b) \(W_\theta = (4.0 - 0.10)/(53.5 - 0.10) = 0.0730\). (c) \(4.0/0.10 = 40\)배.

  (a) 500–585 °C (b) θ 약 7.3 wt% (c) 약 40배 과포화

  검토 θ의 양은 몇 %지만 수 nm 크기로 고르게 흩어지면 전위가 수십 nm마다 걸린다. 같은 양이 굵은 덩어리로 모이면(과시효) 강화 효과가 사라진다. 양은 상태도가, 크기와 간격은 속도론이 정한다.

Al–Si 계(공정 577 °C, 12.6 wt% Si, α의 Si 고용도 최대 1.65 wt%)는 두 얼굴이 있다. 주조에서는 유동성이 좋은 공정 근처 합금(A356은 약 7 wt% Si, 초정 α 약 51 % + 공정)이 엔진 블록과 휠에 쓰인다. 공정 Si가 거친 바늘 모양이면 깨지기 쉬워 Sr·Na를 조금 넣어 섬유 모양으로 바꾼다(개량 처리). 반도체에서는 Al 배선과 실리콘 기판이 바로 이 상태도의 두 끝이다. Al 막을 실리콘 위에 놓고 400–450 °C에서 신터하면 Al이 고용도만큼 Si를 녹여 들이며 콘택에 스파이크를 만든다. 그래서 Al에 Si를 1 wt% 미리 넣은 Al–1%Si를 썼는데, 이 막은 신터 온도에서 고용도를 넘는 Si를 품고 있어 식을 때 Si 덩어리(노듈)로 석출되고, 그 Si는 Al이 도핑된 p형이라 작은 콘택의 저항을 올렸다. 결국 TiN 같은 확산 방벽과 W 플러그, 그리고 구리 배선으로 넘어갔다.

Al 막의 Si 신터 온도 

  MINI LAB왼쪽: Al–Si 고용선(Mat.diagrams.AlSi)과 막의 상태점(흰 원, 끌 수 있다). 오른쪽: 접촉창 단면 모식도. 막의 Si가 고용도보다 적으면 막이 기판 Si를 녹여 들이고(500 nm Al 막, 접촉창이 막 넓이의 1 %라고 둔 깊이), 많으면 식을 때 넘친 Si가 노듈로 석출된다. 밀도 Al 2.70, Si 2.33 g/cm³.
  
  공정점의 낮은 녹는점은 접합에 쓴다. Au–Si 공정점(363 °C, 18.6 at% ≈ 3.2 wt% Si)은 금의 녹는점보다 700 °C나 낮아, 다이 뒷면의 Au 막을 360 °C 남짓에서 실리콘과 비비면 계면이 녹아 공정 액체가 되고 식으면 금속 접합이 된다. 열·전기 전도가 좋아 전력·RF 소자의 다이 접착에 쓴다. Au–20 wt% Sn 공정(280 °C)은 플럭스 없이 접합할 수 있어 레이저 다이오드에 쓴다. 이 계산(다이 뒷면에서 녹는 Si 두께, 이상 용액 모형과 실측의 차이)은 열·통계물리 책 11장에서 했다. 실리사이드(NiSi, CoSi₂, TiSi₂)도 M–Si 상태도의 선 화합물이다. 금속 막과 Si가 반응할 때는 평형 상태도에 있는 여러 화합물 가운데 가장 빨리 자라는 것(Ni이면 Ni₂Si)이 먼저 생기고 차례로 바뀐다. 무엇이 안정한지는 상태도가, 무엇이 먼저 생기는지는 확산과 핵생성(4·9장)이 정한다.

  Al 스파이킹, Au–Si 다이 접착, 실리사이드Al–Si 고용선은 초기 배선의 수율을 좌우했다. 얕은 접합 위에 순수 Al을 바로 대면 신터 중 스파이크가 접합을 뚫어 누설 전류가 생기고, Al–1%Si는 대신 Si 노듈을 남긴다. 방벽 금속(Ti/TiN)과 실리사이드 콘택, W 플러그가 이 문제를 풀었다. 다이 접착에서는 Au–Si·Au–Sn 공정 접합이 보이드가 적고 열저항이 낮아 고출력 소자에, 솔더나 은 소결 페이스트가 일반 패키지에 쓰인다. → ProcessBook · 금속 배선 · ProcessBook · CMOS 공정 통합 · PackagingBook · 다이 어태치

삼원 상태도 읽기

  SAC 솔더, 스테인리스강, 초합금처럼 실제 합금은 성분이 셋 이상이다. 성분이 셋이면 조성 변수가 둘(세 번째는 나머지)이라 조성을 평면에, 온도를 세로로 세운 삼각기둥이 상태도가 된다. 이것을 한 온도에서 자른 그림이 등온 단면(isothermal section)이다. 조성은 정삼각형 위의 점으로 나타내는데, 이 삼각형을 깁스 삼각형(Gibbs triangle)이라 한다. 꼭짓점이 순성분이고, 점에서 어떤 꼭짓점의 맞은편 변까지의 거리(높이를 100으로 볼 때)가 그 성분의 %다. 변에 평행한 눈금선을 따라 읽으면 된다.

  등온 단면에도 한 상, 두 상, 세 상 영역이 있다. 응축계 상규칙은 \(F = 3 - P + 1\)이다. 두 상 영역(\(F = 2\))에서는 온도를 정해도 조성 자유도가 하나 남아, 결합선의 방향이 정해져 있지 않고 실험으로 잰 결합선 묶음을 그려 둔다. 세 상 영역(\(F = 1\))은 등온 단면에서 삼각형인데, 세 꼭짓점이 세 상의 조성이고 그 안의 모든 점에서 같다. 이 결합 삼각형(tie triangle) 안에서 세 상의 분율은 점이 꼭짓점들의 무게 중심이 되도록 정해진다(무게 중심 규칙, 지렛대 규칙의 2차원판). 네 상(액체 + 세 고체)이 공존하는 삼원 공정점은 \(F = 0\)이다.

  $$C_0 = f_\alpha C_\alpha + f_\beta C_\beta + f_\gamma C_\gamma,\qquad f_\alpha + f_\beta + f_\gamma = 1$$\(C\)는 조성 벡터(두 성분의 %). \(f_\alpha\)는 점과 맞은편 변(β–γ)이 이루는 작은 삼각형의 넓이를 결합 삼각형 전체 넓이로 나눈 값이다.

SIMULATOR깁스 삼각형 — 조성 읽기와 등온 단면

흰 원(조성점)을 끈다

보기조성 읽기등온 단면

눈금 보조선
  과녁—

다음 과녁

조성 A · B · C—

  영역—

  상 분율—

  점수0

등온 단면은 가상의 삼원계 A–B–C를 직선 경계로 그린 모식이다. 각 꼭짓점 근처에 한 상 영역(α, β, γ), 변을 따라 두 상 영역(결합선은 영역 경계를 같은 비율로 이은 선으로 둔 모형), 가운데에 결합 삼각형 α + β + γ가 있다. 해볼 것: ① "조성 읽기"에서 과녁의 조성에 점을 맞춘다(±1.5 %이면 성공). ② "등온 단면"에서 점을 두 상 영역으로 옮겨 결합선 위의 두 상 조성과 분율을 읽는다. ③ 결합 삼각형 안에서 점을 한 꼭짓점 쪽으로 끌면 그 상의 분율이 1에 다가가는 것을 본다.

삼원계를 한눈에 보는 또 다른 그림이 액상선 투영도(liquidus projection)다. 조성 평면 위에 액상선 면의 등온선과, 두 고체가 함께 정출하는 골짜기(공정 골짜기)를 그린다. 골짜기는 높은 온도에서 낮은 온도로 흘러 삼원 공정점에서 만난다. 아래는 SAC 솔더가 놓인 Sn 꼭짓점 근처를 직각 좌표로 펼친 것이다.

Sn–Ag–Cu 계의 Sn 쪽 액상선 투영도(대표값 모식). 굵은 선이 공정 골짜기로, 화살표 방향으로 온도가 내려가 삼원 공정점(빨강)에서 만난다. SAC305는 β-Sn 초정 영역에 있지만 공정점에 가까워 공정 조직이 많고, SAC405는 Ag₃Sn 초정 영역 가까이 있어 큰 Ag₃Sn 판이 나오기 쉽다.

Sn–3.0–0.5(wt%) 솔더를 평형까지 식혀 Ag가 모두 Ag₃Sn, Cu가 모두 Cu₆Sn₅로 들어갔다면 

어떤 삼원계의 등온 단면에서 결합 삼각형의 꼭짓점이 α (A 80, B 10, C 10), β (A 10, B 80, C 10), γ (A 10, B 10, C 80) (모두 wt%)이다. 합금 A 40, B 30, C 30의 세 상 분율을 구하라.

  풀이 보기
  전략 무게 중심 규칙: B와 C 두 성분에 대해 \(30 = 10f_\alpha + 80f_\beta + 10f_\gamma\), \(30 = 10f_\alpha + 10f_\beta + 80f_\gamma\), 그리고 \(f_\alpha + f_\beta + f_\gamma = 1\).

  풀이 첫 식에서 \(10 + 70f_\beta = 30\)(\(f_\alpha + f_\beta + f_\gamma = 1\)을 써서 \(10(f_\alpha + f_\gamma) = 10 - 10f_\beta\)) → \(f_\beta = 20/70 = 0.286\). 같은 방법으로 \(f_\gamma = 0.286\), \(f_\alpha = 1 - 0.571 = 0.429\). A로 검산: \(80\times0.429 + 10\times0.286 + 10\times0.286 = 34.3 + 5.7 = 40.0\).

  α 0.43, β 0.29, γ 0.29

  검토 합금이 α 꼭짓점 쪽(A가 많은 쪽)에 가까우니 α가 가장 많다. 대칭인 조성이라 β와 γ가 같다.

핵심 정리

상태도 위의 점은 세 가지를 알려 준다. 영역이 상의 종류를, 결합선의 끝이 상의 조성을, 지렛대 규칙 \(W_\alpha = (C_0 - C_\mathrm{L})/(C_\alpha - C_\mathrm{L})\)이 상의 질량 분율을 준다. 현미경 사진의 넓이 분율은 부피 분율이다.

  전율 고용체(Cu–Ni)를 빨리 식히면 고체 속 확산이 따라가지 못해 결정 중심과 가장자리의 조성이 다른 유핵 조직이 생기고, 응고가 평형 고상선보다 낮은 온도에서 끝난다. 균질화 시간은 \(\tau = l^2/(\pi^2D)\)로 덴드라이트 간격의 제곱에 비례한다.

  공정계(Pb–Sn)의 아공정·과공정 합금은 초정과 공정 조직이라는 두 미세 구성 요소로 굳는다. 공정 조직의 양은 공정 온도 바로 위의 액체 양이고, 상 전체의 양과는 다른 결합선으로 구한다. SAC305 솔더는 삼원 공정(약 217 °C) 근처의 β-Sn + Ag₃Sn + Cu₆Sn₅ 조직이다.

  Fe–Fe₃C 상태도에는 포정(1495 °C)·공정(1147 °C)·공석(727 °C, 0.76 wt% C) 반응이 있다. 공석 γ는 α와 Fe₃C(약 8 : 1)의 판상 펄라이트가 되고, 아공석강은 초석 페라이트 + 펄라이트, 과공석강은 초석 시멘타이트 그물 + 펄라이트가 된다. 강도는 펄라이트 양을 따른다.

  포정 반응 L + α → β는 생긴 β가 반응물을 갈라놓아 비평형으로 남기 쉽다. Cu₆Sn₅·Cu₃Sn·Ni₃Sn₄ 같은 금속간 화합물은 단단하지만 취약하며, 솔더 접합에서 \(x^2 = x_0^2 + kt\)로 자라 패드 금속을 소모한다.

  Al–Cu의 고용선은 고용화 처리 창과 시효 석출량을, Al–Si 고용선은 Al 스파이킹과 Si 노듈을, Au–Si 공정점은 저온 다이 접착을 설명한다. 삼원 상태도는 깁스 삼각형에서 맞은편 변까지의 거리로 조성을 읽고, 결합 삼각형 안에서는 무게 중심 규칙으로 상 분율을 구한다.

연습문제

  상태도 값은 본문과 Mat.diagrams의 대표값을 쓴다. Pb–Sn: 공정 183 °C, α 18.3, 공정 61.9, β 97.8 wt% Sn. Fe–C: α 0.022, 공석 0.76, Fe₃C 6.70 wt% C. 원자량 Pb 207.2, Sn 118.71. 따로 말이 없으면 답이 ±1 % 이내면 정답이다.

Cu–50 wt% Ni 합금이 1300 °C에 있다. 이 온도의 액상선은 (40 wt%, 1285 °C)와 (50 wt%, 1320 °C)를, 고상선은 (50, 1280)과 (60, 1320)을 잇는 직선이라고 보고 액체의 조성과 α의 질량 분율을 구하라.

액상선에서 1300 °C의 조성: \(40 + 10\times(1300-1285)/(1320-1285)\).

  \(C_\mathrm{L} = 40 + 10\times15/35 = 44.3\) wt% Ni, \(C_\alpha = 50 + 10\times20/40 = 55.0\) wt% Ni. \(W_\alpha = (50 - 44.3)/(55.0 - 44.3) = 5.71/10.71 = 0.533\).

Pb–Sn 공정 합금이 183 °C에서 굳는 동안 온도가 일정하게 머무는 이유로 옳은 것은?

잠열이 없기 때문이다Pb와 Sn의 녹는점이 같기 때문이다L, α, β 세 상이 공존해 자유도가 F = 2 − 3 + 1 = 0이기 때문이다액체의 조성이 계속 변하기 때문이다

  응축계 상규칙 \(F = C - P + 1 = 0\). 세 상의 조성과 온도가 하나로 묶인다. 열을 빼도 액체가 다 굳을 때까지 온도는 183 °C에 머물고, 빠지는 열은 공정 반응의 잠열이 메운다.

Pb 속 Sn의 최대 고용도 18.3 wt% Sn을 원자 %로 바꿔라.

\(C' = \dfrac{18.3/118.71}{18.3/118.71 + 81.7/207.2} = \dfrac{0.1542}{0.1542 + 0.3943} = 0.281\) → 28.1 at% Sn. Sn이 가벼워 원자 %가 더 크다.

Pb–30 wt% Sn 합금을 183 °C 바로 아래까지 평형 냉각했다. 초정 α와 공정 조직의 질량 분율은?

\(W_{\alpha'} = (61.9 - 30)/(61.9 - 18.3) = 31.9/43.6 = 0.732\), \(W_\mathrm{e} = 0.268\).

Pb–75 wt% Sn 합금이 183 °C 바로 아래에 있다. 초정 β의 분율과 β상 전체(초정 + 공정 속 β)의 분율을 구하라.

\(W_{\beta'} = (75 - 61.9)/(97.8 - 61.9) = 13.1/35.9 = 0.365\). \(W_\beta = (75 - 18.3)/(97.8 - 18.3) = 56.7/79.5 = 0.713\). 공정 조직 0.635 가운데 β가 \(0.713 - 0.365 = 0.348\)이다.

아공정 Pb–Sn 합금의 조직 사진에서 공정 조직이 질량으로 40 %였다. 합금의 조성은?

\(W_\mathrm{e} = (C_0 - 18.3)/(61.9 - 18.3) = 0.40\) → \(C_0 = 18.3 + 0.40\times43.6 = 35.7\) wt% Sn.

Fe–1.0 wt% C 강을 900 °C에서 천천히 식혔다. 상온 조직은?

초석 페라이트 + 펄라이트펄라이트만결정립계를 따라 그물 모양으로 생긴 초석 시멘타이트 + 펄라이트오스테나이트 + 시멘타이트

  0.76 wt% C보다 많으므로 과공석강이다. Acm 선(약 800 °C) 아래에서 γ 결정립계에 Fe₃C가 생기고, 727 °C에서 남은 γ(0.76)가 펄라이트가 된다. \(W_{\mathrm{Fe_3C}'} = (1.0 - 0.76)/5.94 = 0.040\).

Fe–0.45 wt% C(1045 강)를 727 °C 바로 아래까지 평형 냉각했다. 펄라이트의 분율과 페라이트 상 전체의 분율은?

\(W_\mathrm{p} = (0.45 - 0.022)/(0.76 - 0.022) = 0.428/0.738 = 0.580\). \(W_\alpha = (6.70 - 0.45)/(6.70 - 0.022) = 6.25/6.678 = 0.936\).

서랭한 아공석강의 초석 페라이트가 질량으로 20 %였다. 탄소량은?

\(W_{\alpha'} = (0.76 - C_0)/0.738 = 0.20\) → \(C_0 = 0.76 - 0.1476 = 0.612\) wt% C.

어떤 탄소강을 727 °C 바로 아래까지 서랭했더니 페라이트 상 전체가 질량으로 90.0 %였다. 탄소량과 펄라이트의 분율을 구하라. 이 강은 아공석인가 과공석인가?

상 전체의 결합선은 α(0.022)–Fe₃C(6.70)이다.

  \(W_\alpha = (6.70 - C_0)/6.678 = 0.900\) → \(C_0 = 6.70 - 6.010 = 0.690\) wt% C, 0.76보다 작으니 아공석강. \(W_\mathrm{p} = (0.690 - 0.022)/0.738 = 0.905\). 페라이트 90 % 가운데 초석이 9.5 %뿐이고 나머지는 펄라이트 속에 있다.

Cu–35 wt% Ni 합금 2.00 kg이 1250 °C에 있다(\(C_\mathrm{L} = 31.25\), \(C_\alpha = 42.5\) wt% Ni). α와 L 속에 든 Ni의 질량을 각각 구하라.

\(W_\alpha = (35 - 31.25)/11.25 = 0.333\), α 질량 0.667 kg, Ni \(= 0.667\times0.425 = 0.283\) kg. L 1.333 kg, Ni \(= 1.333\times0.3125 = 0.417\) kg. 합 0.700 kg.

덴드라이트 팔 간격 80 µm인 주조 Cu–Ni 합금을 1050 °C에서 균질화한다. 조성 요동 진폭이 1 %로 줄어드는 시간은? \(D = 2.7\times10^{-5}\exp(-256\ \text{kJ/mol}/RT)\) m²/s, \(l\) = 팔 간격의 절반.

\(D(1323\ \mathrm{K}) = 2.12\times10^{-15}\) m²/s. \(\tau = (40\times10^{-6})^2/(\pi^2\times2.12\times10^{-15}) = 7.66\times10^4\) s = 21.3 h. \(t = 4.605\times21.3 = 98\) h.

Cu 패드 위 IMC가 리플로 직후 1.5 µm였고, 150 °C에서 \(k = 6.22\times10^{-6}\) µm²/s로 자란다. 2000 h 뒤의 두께는?

\(kt = 6.22\times10^{-6}\times7.2\times10^6 = 44.8\) µm², \(x = \sqrt{2.25 + 44.8} = 6.86\) µm.

IMC 성장 속도 상수가 150 °C에서 \(6.22\times10^{-6}\), 175 °C에서 \(2.59\times10^{-5}\) µm²/s로 측정되었다. 활성화 에너지는?

\(Q = R\ln(k_2/k_1)/(1/T_1 - 1/T_2) = 8.314\times\ln(4.164)/(1/423.15 - 1/448.15) = 8.314\times1.4265/1.3184\times10^{-4} = 9.00\times10^4\) J/mol = 90.0 kJ/mol.

두께 2.0 µm의 Ni UBM 위에서 Ni₃Sn₄가 150 °C에서 \(x^2 = kt\), \(k = 1.24\times10^{-6}\) µm²/s로 자란다(처음 두께 무시). Ni₃Sn₄ 1 µm가 Ni 0.263 µm를 소모한다면, Ni가 모두 소모되는 시간은?

Ni가 다 없어질 때 Ni₃Sn₄ 두께는 \(2.0/0.263\) µm.

  \(x = 2.0/0.263 = 7.60\) µm, \(t = x^2/k = 57.8/1.24\times10^{-6} = 4.66\times10^7\) s = \(1.29\times10^4\) h(약 1.5년). Ni가 사라지면 솔더가 바로 아래 Cu·Ti와 반응하고 접합이 급격히 약해진다.

SAC405(Sn–4.0Ag–0.5Cu, wt%)를 평형 냉각해 Ag가 모두 Ag₃Sn이 되었다면 Ag₃Sn은 몇 wt%인가? Ag 107.87 g/mol.

Ag₃Sn의 Ag 질량 분율 \(= 3\times107.87/(3\times107.87 + 118.71) = 0.732\). \(W = 4.0/0.732 = 5.47\) wt%. SAC305(4.10 wt%)보다 많고, 과공정 쪽이라 큰 초정 판이 생기기 쉽다.

개념 확인 퀴즈

Pb–40 wt% Sn 합금의 조직에서 “공정 조직 50 %”와 “β상 27 %”는 어떤 관계인가?

  둘 중 하나는 틀린 값이다공정 조직은 미세 구성 요소의 양이고, β상 27 %는 모두 그 공정 조직 안에 들어 있다β상은 초정 α 안에 석출한 것이다공정 조직은 β상만으로 되어 있다
  
공정 조직은 α와 β가 섞인 미세 구성 요소다. 아공정 합금에서 β는 공정 조직 안에만 있다(고용선 석출 무시). 상의 분율과 미세 구성 요소의 분율은 다른 결합선으로 구한다.

유핵 조직이 있는 주물을 평형 고상선 바로 아래 온도로 다시 데우면 생길 수 있는 문제는?

  결정 중심부터 녹는다녹는점이 낮은 조성인 결정립계 쪽이 먼저 녹는다(초기 용융)아무 일도 없다결정립이 즉시 미세해진다
  
마지막에 굳은 결정립계 근처는 녹는점이 낮은 성분(Cu–Ni에서는 Cu)이 많아 평형 고상선보다 낮은 온도에서 녹는다. 균질화는 비평형 고상선 아래에서 해야 한다.

펄라이트에서 페라이트 판이 시멘타이트 판보다 약 8배 두꺼운 이유는?

  페라이트가 먼저 핵생성하기 때문이다시멘타이트가 냉각 중 녹기 때문이다공석 조성 0.76 wt% C가 α(0.022)에 훨씬 가까워 지렛대 규칙으로 α가 89 %이기 때문이다페라이트의 밀도가 훨씬 작기 때문이다
  
\(W_\alpha = (6.70 - 0.76)/(6.70 - 0.022) = 0.89\). 두 상의 밀도는 비슷해(7.87, 7.69 g/cm³) 부피비도 비슷하다.

솔더 접합에서 금속간 화합물 층에 대한 설명으로 옳은 것은?

  없을수록 좋으므로 Sn과 Cu가 반응하지 않게 해야 한다시간에 비례해 두꺼워진다얇은 층은 접합에 꼭 필요하지만, 두꺼워지면 취성 파괴와 보이드의 원인이 된다Ni 위에서는 생기지 않는다
  
녹은 Sn과 패드가 반응해 IMC를 만들어야 금속 결합이 된다. 고체 시효 중에는 대개 \(\sqrt{t}\)로 자라며, Ni 위에도 Ni₃Sn₄가 자란다(더 느릴 뿐이다).

깁스 삼각형에서 어떤 점이 꼭짓점 A의 맞은편 변(B–C) 위에 있다. 이 합금의 A 함량은?

  100 %50 %0 %B와 C에 따라 다르다
  
A의 함량은 점에서 A의 맞은편 변까지의 거리다. 그 변 위면 거리가 0이므로 B–C 이성분 합금이다.
