Repository: geniuskey/science-books

# SciBook — 대학 인터랙티브 과학 교과서

[science.euiyun.com](https://science.euiyun.com/) — **대학 강의 과목 하나가 교과서 한 권**이 되는 한국어 인터랙티브 과학 교과서 플랫폼입니다.
읽고, 수식을 따라가고, 시뮬레이터로 직접 실험하며 이해합니다. [books.euiyun.com](https://books.euiyun.com/) 시리즈의 자매 사이트입니다.

| 교과서 | 주소 | 상태 |
|---|---|---|
| 일반화학 (General Chemistry) | `/general-chemistry/` | 초판 — 6부 20장 + 부록 3 |
| 일반물리학 · 유기화학 · 유체역학 | — | 예정 ([로드맵](docs/ROADMAP.md)) |
| 색채공학 (Color Science, 옛 ColorBook) | `/color/` | 20장 — 자체 엔진(`color/js/common.js`)으로 가져옴 |

## 구조

```
engine/                 공통 교과서 엔진 (과목 무관)
  js/scibook.js         레이아웃·검색·테마·자동 번호·자동 채점 연습문제·드릴·진도·시뮬레이터 헬퍼
  css/scibook.css       디자인 토큰(라이트/다크)과 컴포넌트

File: materials-science/chapters/transformation-kinetics.html
상변태 속도론 · 재료과학 · SciBook

Chapter 09

  상변태 속도론

  상태도는 "충분히 오래 기다리면 무엇이 되는가"를 알려 줄 뿐, "얼마나 걸리는가"는 말해 주지 않는다. 같은 0.8 wt% C 강도 천천히 식히면 연한 펄라이트가 되고, 물에 담그면 유리처럼 단단한 마르텐사이트가 된다. 알루미늄–구리 합금은 상온에 며칠 두기만 해도 강해지고, 너무 뜨겁게 오래 두면 다시 약해진다. 이 차이는 모두 속도에서 나온다. 새 상은 작은 핵으로 태어나야 하고(핵생성), 원자가 확산해 와야 자란다(성장). 둘 다 온도에 따라 정반대로 움직이므로, 변태는 중간 온도에서 가장 빠르다. 이 장은 고체 속 핵생성에서 출발해 존슨–멜–아브라미 식, TTT·CCT 도표와 강의 열처리, 확산 없는 마르텐사이트, 석출 경화와 오스트발트 숙성, 핵생성 장벽이 아예 없는 스피노달 분해까지 간다. 아래 격자에서 색 조각 하나하나가 새 상의 결정립이다. 핵이 무작위로 생기고 같은 속도로 자라다 서로 부딪혀 멈춘다. 오른쪽 곡선이 그렇게 만들어지는 S자 변태 분율이다.

  누르면 그 자리에 핵을 심는다

고체 속 핵생성의 \(\Delta G(r)\)에 계면 에너지와 변형 에너지 \(\Delta G_s\)를 넣어 임계 반지름 \(r^*\)와 장벽 \(\Delta G^*\)를 계산하고, 결정립계·기판 위 불균질 핵생성의 형상 인자 \(S(\theta)\)를 구한다.

  핵생성 속도와 성장 속도가 과냉도에 따라 반대로 변하는 이유를 설명하고, 그 곱이 TTT 도표의 C 곡선과 코를 만드는 과정을 보인다.

  존슨–멜–아브라미(JMAK) 식 \(f = 1-\exp(-kt^n)\)을 확장 부피로 유도하고, 아브라미 그림에서 지수 \(n\)과 핵생성·성장 방식을 읽는다.

  TTT·CCT 도표 위에서 냉각 경로를 그려 가산 법칙으로 변태 분율과 최종 조직(펄라이트·베이나이트·마르텐사이트)을 판정하고, 임계 냉각 속도를 구한다.

  마르텐사이트 변태의 무확산 전단 기구, 베인 대응, 코이스티넨–마르부르거 식과 앤드루스 \(M_s\) 식으로 잔류 오스테나이트를 계산한다.

  Al–Cu 합금의 용체화–급랭–시효와 시효 경화 곡선(자름→우회 전환, 과시효)을 설명하고, LSW 이론 \(\bar r^3-\bar r_0^3 = Kt\)로 석출물 조대화를 계산한다.

  스피노달 분해와 핵생성–성장을 자유 에너지 곡률로 구별하고, 칸–힐리아드 식의 가장 빨리 자라는 파장 \(\lambda_m\)을 구한다.

고체 속 핵생성: 계면 에너지와 변형 에너지

  상태도에서 어떤 온도의 평형 상이 바뀌어도 새 상이 곧바로 나타나지는 않는다. 새 상은 처음에 원자 수십–수백 개짜리 작은 덩어리, 곧 핵(nucleus)으로 시작해야 하는데, 작은 덩어리는 부피에 비해 표면이 크다. 부피는 자유 에너지를 낮추지만(구동력) 새로 생긴 계면은 에너지를 올린다. 이 경쟁은 열·통계물리 책에서 액체 방울과 박막의 고전 핵생성으로 이미 보았다. 고체 속에서는 항이 하나 더 붙는다. 새 상은 모상과 부피·격자 상수가 달라 주위 격자를 밀고 당기며, 그 탄성 에너지 \(\Delta G_s\)가 구동력을 깎는다.

  $$\Delta G(r) = -\frac43\pi r^3\left(\Delta G_v-\Delta G_s\right) + 4\pi r^2\gamma,\qquad \Delta G_v = \frac{\Delta H_v\,\Delta T}{T_e}$$\(\Delta G_v\)[J/m³]는 단위 부피당 화학적 구동력(평형 온도 \(T_e\) 아래 과냉 \(\Delta T\)에 비례), \(\Delta G_s\)[J/m³]는 단위 부피당 변형 에너지, \(\gamma\)[J/m²]는 핵과 모상 사이의 계면 에너지다. 액체 속 핵생성에서는 \(\Delta G_s = 0\)이다.

\(d\Delta G/dr = 0\)에서 곡선의 꼭대기를 찾으면 임계 반지름(critical radius)과 핵생성 장벽(nucleation barrier)을 얻는다.

  $$r^* = \frac{2\gamma}{\Delta G_v-\Delta G_s},\qquad \Delta G^* = \frac{16\pi\gamma^3}{3\left(\Delta G_v-\Delta G_s\right)^2}$$\(r^*\)보다 작은 덩어리(엠브리오(embryo))는 줄어드는 쪽이 에너지가 낮아 대부분 사라지고, \(r^*\)를 넘은 덩어리는 자랄수록 에너지가 낮아진다. \(\Delta G^*\)는 열 요동으로 넘어야 할 언덕이다. \(\Delta G_v\le\Delta G_s\)이면 아무리 과냉해도 그 모양의 핵은 생기지 않는다.

계면의 성격이 \(\gamma\)와 \(\Delta G_s\)를 함께 정한다. 두 격자의 원자면이 그대로 이어지는 정합 계면(coherent interface)은 \(\gamma\)가 작지만(0.2 J/m² 이하) 격자 불일치를 탄성 변형으로 모두 받아 \(\Delta G_s\)가 크다. 불일치가 커지면 일정 간격마다 전위가 끼어드는 반정합 계면(semicoherent interface)이 되고, 완전히 어긋나면 비정합 계면(incoherent interface)이 된다. 비정합 계면은 변형 에너지는 작지만 \(\gamma\)가 0.5–1 J/m²로 크다. 그래서 고체 속 첫 석출물은 대개 정합 계면을 가진 작은 원반·판 모양이다. 원반은 같은 부피에서 변형 에너지가 가장 작은 모양이기 때문이다.

석출물(아래, 남색)과 모상(위)의 계면. 정합 계면은 원자면이 그대로 이어져 계면 에너지가 작은 대신 격자가 늘거나 줄어 변형 에너지를 품는다. 불일치가 커지면 계면 전위가 끼어들고(반정합), 끝내 원자 배열이 이어지지 않는다(비정합).

정합 석출물이 주위 격자를 변형시켜 단위 부피당 변형 에너지 \(\Delta G_s\)가 화학 구동력 \(\Delta G_v\)의 1/3만큼 생겼다. 핵생성 장벽 \(\Delta G^*\)는 변형이 없을 때의 몇 배가 될까?

  2/3배 — 구동력이 1/3 줄었으니1.5배2.25배그대로 — 변형은 계면 에너지와 무관하다

  \(\Delta G^*\propto1/(\Delta G_v-\Delta G_s)^2\)이므로 \((3/2)^2 = 2.25\)배다. 핵생성 속도는 \(\exp(-\Delta G^*/kT)\)를 따르므로, 장벽이 60 kT에서 135 kT로 오르면 속도는 \(e^{-75}\approx10^{-33}\)배가 된다. 아래 시뮬레이터에서 \(\Delta G_s\)를 올려 곡선의 꼭대기가 어떻게 오르는지 보라.

SIMULATORΔG(r) 곡선: 엠브리오를 끌어 자랄지 사라질지 보기

곡선 위 흰 원(엠브리오 크기)을 좌우로 끈다

과냉 ΔT 
  계면 에너지 γ 
  변형 에너지 ΔGs 
  핵생성 자리균질기판 θ=60°결정립계 θ=60°

ΔGv − ΔGs—

  r*—

  ΔG*/kT—

  엠브리오—

평형 온도 \(T_e = 1000\) K, \(\Delta H_v = 1.5\times10^9\) J/m³(대표값)인 석출을 가정했다. 세로축은 \(\Delta G/kT\)(\(T = T_e-\Delta T\)), 띠는 핵생성이 눈에 띄게 시작되는 \(\Delta G^*\approx60\)–80 kT 영역이다. 해볼 것: ① 엠브리오를 \(r^*\) 왼쪽과 오른쪽에 놓아 화살표 방향이 바뀌는 것을 본다. ② 과냉을 두 배로 하면 \(r^*\)는 절반, \(\Delta G^*\)는 1/4 — \(\Delta T\)가 \(\Delta G^*\)를 \(1/\Delta T^2\)로 누른다. ③ \(\Delta G_s\)를 올리면 같은 과냉에서도 장벽이 띠 위로 올라가 핵생성이 멈춘다. 결정립계로 바꾸면 다시 내려온다.

계면 에너지 0.10, 과냉 100(\(T_e = 1000\) K, \(\Delta H_v = 1.5\times10^9\) J/m³)이면 \(r^* =\) , \(\Delta G^* =\) 이다. 균질 핵생성 속도는 \(\exp(-\Delta G^*/kT)\) 에 비례한다.

불균질 핵생성: 결정립계·전위·기판

  실제 고체에서 핵은 대부분 결함 위에 생긴다. 결정립계·상 경계·전위·개재물·표면은 이미 에너지를 품고 있어서, 핵이 그 위에 앉으면 결함의 일부가 사라지며 그만큼 에너지를 돌려준다. 기판 위의 구형 모자(cap) 핵은 접촉각 \(\theta\)(영 식 \(\gamma_\mathrm{sm} = \gamma_\mathrm{sn}+\gamma\cos\theta\))로 모양이 정해지고, 결정립계 위의 렌즈 핵은 모자 두 개를 맞붙인 꼴로 \(\cos\theta = \gamma_\mathrm{gb}/2\gamma\)를 만족한다. 임계 반지름은 균질 핵과 같고 부피와 장벽만 줄어든다.

  $$\Delta G^*_\text{het} = S(\theta)\,\Delta G^*_\text{hom},\qquad S_\text{기판}(\theta) = \frac{(2+\cos\theta)(1-\cos\theta)^2}{4},\qquad S_\text{입계}(\theta) = 2\,S_\text{기판}(\theta)$$\(\theta = 90°\)이면 기판 위 반구(\(S = 1/2\)), \(\theta\to0\)이면 \(S\to0\)으로 장벽이 사라진다(완전 젖음). 결정립계 모서리(세 결정립이 만나는 선)와 꼭짓점은 더 많은 계면을 없애 \(S\)가 더 작다. 대신 그런 자리의 수가 적어 전체 속도는 자리 밀도와 장벽의 절충으로 정해진다.

핵의 꼭대기를 위아래로 끈다

  기판 위 모자결정립계 렌즈

MINI LAB임계 반지름 \(r^*\)(점선 원)는 그대로이고, 접촉각이 작아질수록 핵이 차지하는 부피 — 곧 장벽 \(S(\theta)\) — 가 줄어든다. 결정립계에서는 \(\theta\)가 계면 에너지 비 \(\gamma_\mathrm{gb}/2\gamma\)로 정해진다.

평형 온도 \(T_e = 1000\) K, \(\Delta H_v = 1.5\times10^9\) J/m³인 석출을 \(\Delta T = 100\) K 과냉한다. 계면 에너지 \(\gamma = 0.10\) J/m². (a) 변형 에너지가 없을 때 \(r^*\)와 \(\Delta G^*\), \(\Delta G^*/kT\)를 구하라. (b) 정합 변형으로 \(\Delta G_s = 5.0\times10^7\) J/m³가 생기면 어떻게 바뀌는가?

  풀이 보기
  전략 \(\Delta G_v = \Delta H_v\Delta T/T_e\)를 구해 \(r^* = 2\gamma/(\Delta G_v-\Delta G_s)\), \(\Delta G^* = 16\pi\gamma^3/3(\Delta G_v-\Delta G_s)^2\)에 넣는다. \(T = 900\) K에서 \(kT = 1.243\times10^{-20}\) J.

  풀이 (a) \(\Delta G_v = 1.5\times10^9\times100/1000 = 1.5\times10^8\) J/m³. \(r^* = 0.2/1.5\times10^8 = 1.33\) nm, \(\Delta G^* = 16\pi(0.1)^3/(3\times2.25\times10^{16}) = 7.45\times10^{-19}\) J \(= 59.9\,kT\). (b) \(\Delta G_v-\Delta G_s = 1.0\times10^8\): \(r^* = 2.00\) nm, \(\Delta G^* = 1.68\times10^{-18}\) J \(= 135\,kT\).

  (a) r* = 1.33 nm, ΔG* = 7.4×10⁻¹⁹ J ≈ 60 kT  (b) r* = 2.0 nm, ΔG* = 1.7×10⁻¹⁸ J ≈ 135 kT (2.25배)

  검토 지름 2.7 nm의 핵에는 원자가 수백 개 들어 있다(원자 부피 약 0.012 nm³). 장벽이 60 kT에서 135 kT로 오르면 \(\exp(-\Delta G^*/kT)\)는 \(10^{33}\)배 작아진다. 실제로는 이렇게 막힌 균질 핵생성 대신 결정립계나 전위 위의 불균질 핵생성이 일어난다.

결정립계 에너지가 \(\gamma_\mathrm{gb} = 0.50\) J/m², 석출물–모상 계면 에너지가 \(\gamma = 0.50\) J/m²다. 결정립계 위 렌즈 핵의 접촉각과 \(\Delta G^*_\text{gb}/\Delta G^*_\text{hom}\)을 구하라. 앞 예제 (a)의 조건이라면 \(\Delta G^*_\text{gb}/kT\)는?

  풀이 보기
  전략 결정립계 렌즈: \(\cos\theta = \gamma_\mathrm{gb}/2\gamma\), \(S_\text{입계} = \tfrac12(2+\cos\theta)(1-\cos\theta)^2\).

  풀이 \(\cos\theta = 0.5/1.0 = 0.5\) → \(\theta = 60°\). \(S = \tfrac12(2.5)(0.5)^2 = 0.3125\). \(\Delta G^*_\text{gb} = 0.3125\times59.9\,kT = 18.7\,kT\).

  θ = 60°, ΔG*gb/ΔG*hom = 0.313, 약 19 kT

  검토 장벽이 41 kT 낮아져 자리 하나당 핵생성 빈도가 \(e^{41}\approx10^{18}\)배 크다. 결정립계 자리는 전체 원자의 \(\delta/d\)(입계 두께/결정립 크기, 약 \(10^{-4}\)–\(10^{-5}\))밖에 안 되지만 그 손해를 압도한다. 그래서 과냉이 작을 때의 석출과 펄라이트는 거의 언제나 결정립계에서 시작한다.

핵생성 속도와 성장 속도: C 곡선의 기원

  단위 부피·단위 시간에 생기는 핵의 수 \(\dot N\)(또는 \(I\))은 두 인자의 곱이다. 임계 핵이 열 요동으로 만들어질 확률 \(\exp(-\Delta G^*/kT)\)과, 원자가 모상에서 핵으로 건너가는 빈도 \(\exp(-Q/kT)\)다. 성장 속도 \(G = dr/dt\)도 같은 구조다. 계면을 넘는 원자의 알짜 흐름은 확산 빈도와 구동력의 곱이다.

  $$\dot N = \omega\,C_0\exp\!\left(-\frac{\Delta G^*}{kT}\right)\exp\!\left(-\frac{Q_n}{kT}\right),\qquad \Delta G^*\propto\frac{1}{\Delta T^2};\qquad G\propto D(T)\,\left[1-\exp\!\left(-\frac{c\,\Delta T}{T}\right)\right]$$\(C_0\)는 핵생성 자리의 밀도, \(\omega\)는 원자 진동에 관련된 빈도 인자다. 과냉이 커지면 \(\Delta G^*\)가 작아져 첫 인자가 급격히 커지지만, 온도가 내려가 확산 인자 \(D\propto e^{-Q/kT}\)가 작아진다. 둘 다 0에서 시작해 0으로 끝나므로 중간 온도에 최댓값이 있다.

평형 온도 바로 아래에서는 구동력이 거의 없어 핵이 생기지 않고(장벽 무한대), 아주 낮은 온도에서는 구동력은 크지만 원자가 움직이지 못한다. 그래서 변태가 정해진 분율에 이르는 시간은 중간 온도에서 가장 짧다. 시간을 가로축(로그), 온도를 세로축으로 그리면 C자 모양이 되고, 가장 왼쪽으로 튀어나온 곳을 코(nose)라 한다. 아래 단계별 그림이 이 C 곡선을 조립한다.

핵생성 속도는 \(T_e\)에서 0이고, 과냉과 함께 커지다가 확산이 얼어붙는 낮은 온도에서 다시 0이 된다.
성장 속도도 같은 꼴이지만, 장벽이 없어 \(T_e\) 가까이에서 핵생성보다 빨리 커진다(최댓값이 더 높은 온도).
정해진 분율에 이르는 시간은 \(t\propto(\dot NG^3)^{-1/4}\)(3절)이므로, 두 속도의 곱이 가장 큰 온도에서 시간이 가장 짧다 — C 곡선의 코.

  C 곡선의 조립. 과냉이 작으면 핵생성이, 과냉이 크면 확산이 변태를 붙잡는다. 같은 원리로 반도체의 비정질 박막 결정화와 유리의 실투도 C 곡선을 그린다.

흰 원을 위아래로 끌어 온도를 고른다

  성장의 활성화 에너지 Qg 

  MINI LAB이 책의 정성 모형 Mat.tttModel()(평형 온도 727 °C, 강의 펄라이트와 비슷한 모양). 왼쪽은 최댓값으로 정규화한 \(\dot N\)과 \(G\)(로그), 오른쪽은 1 %·50 %·99 % 변태 시간이다. \(T_e\) 바로 아래에서는 \(G\)가 이미 크지만 \(\dot N\)은 장벽 때문에 꺼져 있고, 과냉이 크면 둘 다 확산이 얼어 줄어든다. \(Q_g\)를 키우면(합금 원소가 확산을 늦추면) 코가 오른쪽으로 물러난다 — 4절의 경화능.

균질 핵생성에서 \(\Delta G^*\propto1/\Delta T^2\)이다. 어떤 온도에서 \(\Delta G^* =\) 80일 때 과냉을 1.2배로 키우면 장벽은 가 되고, 핵생성 속도의 장벽 인자는 배가 된다(온도 변화로 \(kT\)가 바뀌는 효과는 무시).

어떤 온도에서 3차원으로 일정하게 핵이 생기는 속도가 \(\dot N = 1.0\times10^3\) mm⁻³s⁻¹, 성장 속도가 \(G = 1.0\times10^{-3}\) mm/s다. 변태 분율 5 %, 50 %, 95 %에 이르는 시간을 구하라(JMAK, \(k = \pi\dot NG^3/3\), \(n = 4\)).

  풀이 보기
  전략 3절의 결과 \(f = 1-\exp(-kt^4)\)를 시간에 대해 풀면 \(t_f = [-\ln(1-f)/k]^{1/4}\).

  풀이 \(k = \pi\times10^3\times10^{-9}/3 = 1.047\times10^{-6}\) s⁻⁴. \(t_{0.05} = (0.05129/1.047\times10^{-6})^{1/4} = 14.9\) s, \(t_{0.5} = (0.6931/1.047\times10^{-6})^{1/4} = 28.5\) s, \(t_{0.95} = (2.996/1.047\times10^{-6})^{1/4} = 41.1\) s.

  약 14.9 s, 28.5 s, 41.1 s

  검토 5 %에서 95 %까지가 50 % 시간의 한 배도 안 된다. 지수 4의 S자 곡선은 가파르다. 시간은 \(k^{-1/4}\)에 비례하므로 \(\dot N\)을 10배 키워도 시간은 \(10^{-1/4} = 0.56\)배, 성장 속도를 10배 키우면 \(10^{-3/4} = 0.18\)배다 — 성장 속도가 더 세다.

JMAK 식과 아브라미 지수

  핵생성 속도 \(\dot N\)과 성장 속도 \(G\)를 알면 변태 분율 \(f(t)\)는 어떻게 될까? 어려운 점은 부딪힘이다. 자라던 두 결정립이 만나면 그 경계에서는 더 자라지 못하고, 이미 변태한 곳에는 새 핵이 생길 수 없다. 존슨·멜·아브라미·콜모고로프는 이 문제를 교묘하게 풀었다. 먼저 부딪힘을 무시하고 모든 핵이 자유롭게 자란다고 할 때의 "확장" 부피 분율 \(X_\text{ext}\)를 센다. 그다음, 무작위로 흩어진 핵이라면 새로 늘어난 확장 부피 중 아직 변태하지 않은 곳에 떨어지는 몫은 \((1-f)\)뿐이라는 것을 쓴다.

  $$df = (1-f)\,dX_\text{ext}\quad\Longrightarrow\quad f = 1-\exp(-X_\text{ext})$$핵이 무작위(포아송)로 흩어져 있으면 정확한 결과다. 3차원에서 일정 속도로 핵이 생기면 시각 \(\tau\)에 태어난 핵은 시각 \(t\)에 부피 \(\tfrac43\pi G^3(t-\tau)^3\)이므로 \(X_\text{ext} = \int_0^t\dot N\,\tfrac43\pi G^3(t-\tau)^3d\tau = \tfrac{\pi}{3}\dot NG^3t^4\)이다.

원의 반지름(= 성장 시간) 

  MINI LAB무작위 자리 60개(주기 경계)에서 원이 함께 자란다. 원 넓이를 그냥 더한 확장 분율 \(X_\text{ext}\)는 1을 넘어 끝없이 커지지만, 실제로 덮인 분율은 \(1-e^{-X_\text{ext}}\)를 따라 1에 다가간다. 겹친 곳(진한 색)이 둘의 차이다.
  
  일반적으로 확장 분율은 시간의 거듭제곱이므로 변태 분율은 존슨–멜–아브라미 식(Johnson–Mehl–Avrami–Kolmogorov, JMAK equation)이 된다.

  $$f(t) = 1-\exp\!\left(-k\,t^{\,n}\right),\qquad t_{f} = \left[\frac{-\ln(1-f)}{k}\right]^{1/n},\qquad \ln\!\big[-\ln(1-f)\big] = \ln k + n\ln t$$\(n\)은 아브라미 지수(Avrami exponent), \(k\)는 온도에 민감한 속도 상수다. 마지막 식은 \(\ln[-\ln(1-f)]\)를 \(\ln t\)에 대해 그리면 기울기 \(n\)의 직선이 된다는 뜻이다. 이것이 아브라미 그림(Avrami plot)이다. 50 % 시간 \(t_{0.5} = (\ln2/k)^{1/n}\)으로 속도를 나타내기도 한다.

핵생성·성장 방식	3차원	2차원(박막·판)	1차원(선)	

일정 속도 핵생성 + 계면 지배 성장(\(r\propto t\))	4  (\(k = \pi\dot NG^3/3\))	3  (\(\pi\dot NG^2/3\))	2	

  자리 포화(처음에 \(N\)개) + 계면 지배 성장	3  (\(4\pi NG^3/3\))	2  (\(\pi NG^2\))	1	

  일정 속도 핵생성 + 확산 지배 성장(\(r\propto\sqrt t\))	2.5	2	1.5	

  자리 포화 + 확산 지배 성장	1.5	1	0.5	

지수는 "핵생성이 시간에 따라 하나 더해 주는 1"과 "성장이 차원마다 더하는 1(확산 지배면 1/2)"의 합이다. 그래서 측정한 \(n\)으로 기구를 짐작한다. 결정립계에 핵이 이미 다 생긴 뒤의 판 성장, 박막의 결정화, 재결정은 \(n\)이 2–4 사이에 흩어진다. 다만 \(n\)이 같아도 기구가 다를 수 있으므로 현미경 관찰과 함께 쓴다. 6장의 재결정 분율(recrystFraction)도 같은 식이다(소성 변형과 강화 기구).

2차원 격자에서 처음에 핵을 한꺼번에 뿌리고(자리 포화) 일정 속도로 키운다. 아브라미 그림의 기울기 \(n\)은 얼마일까?

  1234

  새 핵이 더 생기지 않으니 시간 지수는 성장에서만 온다. 2차원에서 원 넓이는 \((Gt)^2\)이므로 \(X_\text{ext}\propto t^2\), \(n = 2\)다. "연속 핵생성"으로 바꾸면 핵 수가 \(t\)에 비례해 늘어 \(n = 3\)이 된다. 시뮬레이터에서 아브라미 직선을 맞춰 확인하라.

SIMULATOR핵생성–성장 격자와 아브라미 그림: 직선을 맞혀 n 읽기

누르면 핵을 심는다
아브라미 그림의 흰 원 두 개를 끈다

핵생성 방식연속 핵생성자리 포화

핵생성 속도 Ṅ 
  성장 속도 G 
  
  다시

시간 / 분율—

  핵 수—

  맞춤 n (5–95 %)—

  내 직선 기울기—

왼쪽은 120×120 칸 격자(가장자리는 열린 경계), 색 조각은 각 핵에서 자란 결정립이다. 오른쪽 위는 \(f(t)\)와 JMAK 이론(점선, \(k\)는 표의 2차원 식), 아래는 아브라미 그림이다. 해볼 것: ① 변태가 끝난 뒤 흰 원 두 개를 끌어 점들에 직선을 맞춘다. 맞춤 기울기와 0.15 이내면 성공. ② 연속 핵생성은 \(n\approx3\), 자리 포화는 \(n\approx2\)다. 가장자리에서는 이웃이 없어 늦게 채워지므로 지수가 조금 어긋난다. ③ 변태 도중 빈 곳을 눌러 핵을 몰아 심으면 그 순간 곡선이 꺾인다 — 핵이 무작위가 아니면 JMAK 가정이 깨진다.

아브라미 지수가 3이고 50 % 변태 시간이 40이면, 5 % 변태는 , 95 %는 , 99 %는 에 이른다. \(t_{0.95}/t_{0.5} = (\ln20/\ln2)^{1/n} =\)  — 지수가 클수록 S자가 가파르다.

어떤 합금의 재결정 분율을 같은 온도에서 측정했더니 20 s에서 0.10, 60 s에서 0.80이었다. 아브라미 지수 \(n\)과 \(k\), 그리고 95 % 재결정 시간을 구하라.

  풀이 보기
  전략 두 점의 \(y = \ln[-\ln(1-f)]\)와 \(x = \ln t\)로 기울기 \(n\)을 구한 뒤 한 점에서 \(k\)를 구한다.

  풀이 \(y_1 = \ln(-\ln0.9) = \ln0.10536 = -2.2504\), \(y_2 = \ln(-\ln0.2) = \ln1.6094 = 0.4759\). \(n = (0.4759+2.2504)/\ln3 = 2.7263/1.0986 = 2.48\). \(k = 0.10536/20^{2.48} = 6.22\times10^{-5}\) s\(^{-2.48}\). \(t_{0.95} = (2.9957/6.22\times10^{-5})^{1/2.48} = 77.1\) s.

  n ≈ 2.48, k ≈ 6.2×10⁻⁵ s⁻ⁿ, t₀.₉₅ ≈ 77 s

  검토 \(t_{0.5} = (\ln2/k)^{1/n} = 42.7\) s로 두 측정 시간 사이에 있다. \(n = 2.5\) 근처는 3차원 확산 지배 성장 또는 핵생성 속도가 줄어드는 경우와 맞는다. \(k\)의 단위가 \(n\)에 따라 바뀌므로 \(k\)끼리 비교할 때는 \(t_{0.5}\)를 쓰는 편이 안전하다.

비정질 실리콘의 고상 결정화와 레이저 결정화LPCVD로 550 °C 이하에서 쌓은 비정질 실리콘을 600 °C 근처에서 수 시간–수십 시간 어닐하면 막 속에서 무작위로 결정 핵이 생기고 자라 다결정이 된다. 이 고상 결정화(SPC)의 결정화 분율은 JMAK 식을 잘 따르며, 얇은 막에서는 결정립이 막 두께에서 막혀 2차원처럼 자라 \(n\approx3\)–4(핵생성이 계속되면)가 측정된다. 핵생성 속도가 작을수록 핵 사이 간격, 곧 최종 결정립이 커지므로(수 µm, 수지상) 일부러 낮은 온도에서 오래 결정화하기도 한다. 결정 실리콘 씨앗 위에서 비정질층이 평면으로 되돌아 자라는 이온 주입 후 고상 에피 재성장(SPER)은 핵생성이 없는 1차원 성장이라 분율이 시간에 비례한다. 디스플레이 백플레인의 LTPS는 엑시머 레이저로 막을 수십 ns 동안 녹였다 굳히는 액상 결정화(ELA)로 같은 일을 훨씬 빨리 한다. → DisplayBook · TFT 백플레인

TTT·CCT 도표와 강의 열처리

  공석 조성(0.76 wt% C) 강을 727 °C 위에서 오스테나이트(γ)로 만든 뒤 어떤 온도로 재빨리 옮겨 그 온도에 머물게 하면, 8장의 상태도가 약속한 α + Fe₃C(펄라이트)로의 변태가 JMAK 곡선을 따라 진행된다. 온도마다 1 %와 99 %에 이르는 시간을 이어 그린 것이 TTT 도표(time–temperature–transformation diagram, 항온 변태 도표)다. 코 위에서는 결정립계에서 핵이 생겨 층상으로 자라는 펄라이트가, 코 아래(약 540 °C–\(M_s\))에서는 탄소가 짧은 거리만 확산해 페라이트 판 사이에 미세한 시멘타이트가 박힌 베이나이트(bainite)가 생긴다. 변태 온도가 낮을수록 탄소가 멀리 못 가 조직이 미세해지고(조대 → 미세 펄라이트 → 상부 → 하부 베이나이트) 강하고 단단해진다. \(M_s\) 아래로 급히 내리면 확산 없이 마르텐사이트가 생긴다(5절).

실제 공석강(1080) TTT의 모양: 코는 약 540 °C에서 1초 이내, 실선은 변태 시작, 점선은 끝, 빨간 선은 \(M_s\)다.
(a) 350 °C로 급랭해 10⁴ s 유지: 시작선과 끝선을 모두 지나 베이나이트로 변태를 마친다. 이후 담금질해도 바뀌지 않는다.
(b) 250 °C에서 100 s: 아직 베이나이트 시작선 왼쪽이라 오스테나이트 그대로다. 담금질하면 마르텐사이트가 된다.
(c) 650 °C에서 20 s: 펄라이트 변태가 절반쯤 진행됐을 때 담금질하면 남은 오스테나이트가 마르텐사이트로 바뀐다.

  공석강 TTT 모식도와 세 가지 항온 경로(캘리스터 예제 10.2 유형). 곡선은 실측 도표의 모양을 본뜬 것이고, 아래 시뮬레이터의 정성 모형(코 ≈ 630 °C)과 위치가 조금 다르다.
  
  시뮬레이터는 실측 도표 대신 이 책의 정성 모형 Mat.tttModel()을 쓴다. 코가 약 630 °C, 1 % 변태 시간이 약 1 s, \(n = 4\)이고 펄라이트와 베이나이트를 하나의 C 곡선으로 그린다. 모양과 크기 정도는 공석강과 비슷하지만 실측값(코 ≈ 540 °C)과는 다르다. 조직 이름은 변태가 일어난 온도로 붙인다: 620 °C 위는 조대 펄라이트, 540–620 °C는 미세 펄라이트, 540 °C–\(M_s\)는 베이나이트. 온도가 시간에 따라 바뀌는 경로에서는 가산 법칙(additivity rule)을 쓴다. 조금씩 다른 온도에 머문 시간들의 효과를 "같은 분율에 이르는 등가 시간"으로 바꿔 이어 붙인다.

  $$\sum_i\frac{\Delta t_i}{\tau_i(T_i)} = 1\;\;(\text{셰일 가산 법칙: 변태 시작}),\qquad t_\text{eq} = \left[\frac{-\ln(1-f)}{k(T_{i+1})}\right]^{1/n} + \Delta t$$\(\tau_i(T_i)\)는 그 온도의 TTT 시작 시간이다. 시작 시간의 몫을 다 쓰면 변태가 시작된다. 분율 전체는 현재 분율 \(f\)를 새 온도에서 같은 분율을 주는 등가 시간으로 바꾼 뒤 \(\Delta t\)만큼 진행시키며 이어 간다(Mat.coolPath). 핵생성과 성장의 온도 의존이 같은 꼴일 때 정확하다.

SIMULATORTTT 위에 열처리 경로 그리기

흰 원 네 개를 끌어 경로를 바꾼다

미리 정한 경로650 °C 항온400 °C 항온반쯤 담금질급랭

경로는 800 °C 오스테나이트에서 출발한다. 점 사이는 로그 시간에 대해 곧게 이었다. \(M_s\)(220 °C)를 지나면 남은 오스테나이트가 가장 낮은 온도에 따라 마르텐사이트가 된다.

펄라이트 (조대/미세)—

  베이나이트—

  마르텐사이트—

  잔류 오스테나이트—

남색 실선은 1 %, 가는 점선은 50 %, 점선은 99 % 변태선, 빨간 선은 \(M_s\)다. 경로의 색은 그 순간까지의 변태 분율(흐린 색 0 → 진한 색 1)이다. 해볼 것: ① "650 °C 항온"에서 두 번째 점을 왼쪽으로 끌어 99 % 선 앞에서 담금질하면 펄라이트와 마르텐사이트가 섞인다. ② 400 °C에서 끝선을 넘기면 베이나이트 100 %. ③ 경로를 코 왼쪽으로 지나가게 하면 마르텐사이트 — 담금질의 핵심은 코를 피하는 것이다.

연속 냉각 변태(CCT)와 임계 냉각 속도

  실제 열처리는 대부분 항온 유지가 아니라 연속 냉각이다. 일정한 속도로 식힐 때 변태가 시작·끝나는 점을 이은 것이 CCT 도표(continuous-cooling-transformation diagram)다. 위에서 내려오는 경로는 변태가 느린 높은 온도를 지나며 "시간을 덜 저축"하므로 가산 법칙에 따라 시작이 늦어진다. 코를 스치지 않고 \(M_s\)에 닿는 가장 느린 냉각 속도가 임계 냉각 속도(critical cooling rate)이고, 이보다 빨리 식히면 마르텐사이트만 남는다. 공석 탄소강의 임계 냉각 속도는 약 140 °C/s로 얇은 판도 물에 담가야 겨우 얻는다. 몰리브데넘·크로뮴·니켈 같은 합금 원소는 코를 오른쪽으로 밀어 임계 냉각 속도를 낮춘다. 이 성질이 11장의 경화능이다.

같은 강을 일정한 속도로 연속 냉각할 때, 펄라이트 변태가 시작되는 곳을 TTT 시작선과 비교하면?

  TTT 시작선 위에 정확히 놓인다더 이른 시간, 더 높은 온도더 늦은 시간, 더 낮은 온도 — 곡선이 오른쪽 아래로 밀린다연속 냉각에서는 펄라이트가 생기지 않는다

  경로는 변태가 아주 느린 727 °C 근처에서 대부분의 시간을 보낸다. 그곳에서 쌓은 \(\Delta t/\tau\)는 작으므로, 몫의 합이 1이 되는 것은 경로가 이미 TTT 시작선을 지나 더 낮은 온도에 이른 뒤다. 아래에서 CCT 곡선(주황)이 TTT(흐린 남색)보다 오른쪽 아래에 그려지는 것을 보라.

SIMULATORCCT 도표: 냉각 곡선을 끌어 임계 냉각 속도 찾기

냉각 곡선 위 흰 원을 끈다

TTT 곡선 함께 보기
  대표 냉각 속도 여러 개 보기
  냉각 곡선은 \(T = 800\,°\mathrm C - Rt\)이다. 로그 시간축에서는 곧은 선이 아니라 휜 곡선이 된다.

냉각 속도 R—

  펄라이트—

  마르텐사이트—

  판정—

주황 실선·점선은 가산 법칙으로 계산한 CCT 변태 시작(1 %)·끝(99 %)선이다. 모형의 임계 냉각 속도(\(M_s\)에서 변태 분율 1 %)는 약 145 °C/s로, 공석강의 실측 대표값(약 140 °C/s)과 비슷하다. 해볼 것: ① 흰 원을 끌어 냉각 속도를 30 °C/s 아래로 내리면 펄라이트 100 %(노랭·공랭에 해당). ② 31–145 °C/s 사이에서는 펄라이트와 마르텐사이트가 섞인다. ③ CCT 끝선이 약 31 °C/s보다 빠른 곡선에서는 그려지지 않는다 — 변태가 끝나기 전에 \(M_s\)에 닿기 때문이다.

공석강(모형)을 800 °C에서 상온까지 60로 일정하게 식히면, 펄라이트가 , 마르텐사이트가 , 잔류 오스테나이트가 가 된다(Mat.coolPath, \(M_s = 220\) °C).

모형 공석강을 650 °C로 급랭해 2.0 s 유지한 뒤 상온(25 °C)으로 담금질한다. 650 °C의 JMAK 상수는 \(k = 6.89\times10^{-3}\) s⁻⁴, \(n = 4\)이고, 마르텐사이트 분율은 \(f_M = 1-\exp[-0.011(M_s-T)]\), \(M_s = 220\) °C다. 최종 조직의 분율을 구하라.

  풀이 보기
  전략 유지 동안의 펄라이트 분율을 JMAK로 구하고, 남은 오스테나이트 중 상온까지 식으며 변하는 몫을 코이스티넨–마르부르거 식으로 구한다(5절). 급랭 동안의 변태는 무시한다.

  풀이 \(f_P = 1-\exp(-6.89\times10^{-3}\times2^4) = 1-e^{-0.1102} = 0.104\). 남은 오스테나이트 0.896 중 \(f_M(25\,°\mathrm C) = 1-e^{-0.011\times195} = 0.883\)이 마르텐사이트가 된다: \(0.896\times0.883 = 0.791\). 나머지 \(0.896\times0.117 = 0.105\)는 잔류 오스테나이트.

  조대 펄라이트 10 %, 마르텐사이트 79 %, 잔류 오스테나이트 10 %

  검토 650 °C의 50 % 시간은 \((\ln2/k)^{1/4} = 3.17\) s이므로 2 s에서 10 %는 S자 곡선의 앞부분으로 타당하다. 고탄소강은 \(M_s\)가 낮아 상온 담금질만으로는 오스테나이트가 꽤 남는다 — 서브제로 처리가 필요한 이유다.

과제: 목표 조직을 만드는 열처리

  아래 과제는 열처리 엔지니어가 날마다 하는 일이다. 흰 원 하나가 항온 유지의 온도와 끝나는 시각을 정한다. 800 °C에서 그 온도까지는 500 °C/s로 급랭하고, 유지가 끝나면 고른 방식으로 최종 온도까지 식힌다. 과제의 조건을 만족하면 성공이다.

SIMULATOR열처리 과제: 급랭·항온·서랭을 골라 목표 조직 만들기

흰 원 = 항온 유지 온도와 끝 시각

과제
  —

  유지 뒤 냉각물 담금질공랭노랭

최종 온도상온 25 °C서브제로 −80 °C

조직—

  총 처리 시간—

  결과—

  달성한 과제—

조직 이름은 변태가 일어난 온도로 정한다(조대 펄라이트 > 620 °C, 미세 펄라이트 540–620 °C, 베이나이트 540 °C–\(M_s\)). 물 담금질 약 300 °C/s, 공랭 약 5 °C/s, 노랭 약 0.05 °C/s(대표값). 해볼 것: ① "마르텐사이트 95 %"는 상온 담금질만으로는 안 된다 — 왜일까? ② "베이나이트 90 %"는 유지 온도를 낮출수록 오래 걸린다. 가장 짧은 처리 시간을 찾아보라. ③ 유지를 99 % 선 오른쪽까지 끌면 유지 뒤 냉각 방식을 바꿔도 결과가 그대로다 — 왜일까?

짧은 열처리와 상변화 메모리반도체 공정은 TTT 도표를 시간축의 왼쪽 끝에서 쓴다. 플래시 램프 어닐(ms)과 레이저 어닐(µs–ns)은 도펀트를 활성화할 만큼 뜨겁지만 확산과 결정립 성장, 실리사이드의 응집 같은 원치 않는 변태가 시작되기 전에 끝난다 — C 곡선의 코 왼쪽을 지나가는 담금질과 같은 생각이다. 상변화 메모리(PCM)는 이것을 저장 원리로 쓴다. Ge₂Sb₂Te₅(GST)를 수십 ns 펄스로 녹인 뒤 \(10^9\)–\(10^{10}\) K/s로 급랭하면 결정화 C 곡선의 코를 피해 비정질(RESET, 고저항)이 되고, 결정화 온도(약 150 °C) 위 코 근처에서 100 ns쯤 머물게 하면 결정(SET, 저저항)이 된다. GST의 결정화는 핵생성 지배라 JMAK 지수가 크고, AgInSbTe(AIST) 같은 도핑 Sb–Te 계열은 결정 경계에서 자라 들어오는 성장 지배라 SET이 더 빠르다. → MemoryBook · 차세대 메모리

마르텐사이트 변태

  오스테나이트를 코에 닿지 않게 \(M_s\) 아래로 내리면 탄소가 확산할 시간이 없다. 그래도 FCC γ는 그 온도에서 불안정하므로, 원자들이 이웃 관계를 그대로 유지한 채 한꺼번에 조금씩(원자 간격보다 훨씬 작게) 움직여 새 격자로 바뀐다. 이 무확산·전단형 변태가 마르텐사이트 변태(martensitic transformation)다. 계면은 음속에 가까운 속도로 움직여 판 하나가 \(10^{-7}\) s 안에 생기고, 표면에는 판 모양의 기복이 솟는다. 원자가 대열을 유지한 채 움직인다고 "군대식 변태"라고도 부른다.

  탄소는 γ의 팔면체 틈새에 있던 자리에 그대로 갇혀, 새 격자는 BCC가 아니라 한 축이 늘어난 체심 정방정(body-centered tetragonal, BCT)이 된다. 베인은 FCC 두 칸 속에서 이미 BCT 칸 하나를 찾을 수 있음을 보였다. c축을 약 20 % 줄이고 a축을 약 12 % 늘이면 BCC가 된다(베인 변형(Bain strain)). 탄소가 많을수록 c/a가 커지고 격자가 비틀려 전위가 움직이기 어렵다. 마르텐사이트가 단단하고 깨지기 쉬운 이유다.

베인 대응. FCC 두 칸에서 고른 BCT 칸(점선)을 c축으로 줄이고 a축으로 늘이면 BCC에 가까운 마르텐사이트가 된다. 틈새의 탄소가 c축을 덜 줄어들게 막아 정방정이 남는다. 실제 변태는 여기에 격자 불변 전단(슬립·쌍정)이 더해져 모상과 맞닿은 판이 거시적으로 비틀리지 않는다.

탄소 

  MINI LAB마르텐사이트의 격자 상수(로버츠 관계 \(c = 2.861+0.116x\), \(a = 2.861-0.013x\) Å, \(x\) wt% C). 왼쪽 칸은 정방성을 10배 과장해 그렸다. 탄소가 늘면 c/a와 경도가 함께 커진다(약 0.6 wt% C 이상에서는 잔류 오스테나이트 때문에 경도가 더 오르지 않는다).
  
  마르텐사이트의 양은 시간이 아니라 온도로 정해진다. \(M_s\) 아래로 내려갈수록 판이 더 생기고, 한 온도에 오래 둬도 거의 늘지 않는다(무열 변태(athermal transformation)). 탄소강에서 이 관계를 코이스티넨–마르부르거 식(Koistinen–Marburger equation)이 잘 나타내고, \(M_s\)는 합금 원소로 내려가며 앤드루스 식(Andrews equation)으로 추정한다.

  $$f_M = 1-\exp\!\big[-\alpha_m\,(M_s-T)\big]\quad(T\le M_s,\;\alpha_m\approx0.011\;\mathrm{K^{-1}})$$
  $$M_s\,[°\mathrm C] = 539-423\,C-30.4\,Mn-17.7\,Ni-12.1\,Cr-7.5\,Mo\quad(\text{wt}\%)$$\(f_M\)는 그 온도까지 내려왔을 때 오스테나이트 중 마르텐사이트로 바뀐 분율이다. \(M_s-T = 63\) K에서 50 %, 209 K에서 90 %다. 남은 오스테나이트를 잔류 오스테나이트(retained austenite)라 하며, 고탄소강에서는 상온에서 수십 %가 남는다. 앤드루스 식은 실험식이라 ±25 °C쯤 어긋날 수 있다(공석강 실측 \(M_s\approx220\) °C, 식은 약 200 °C).

공석강을 \(M_s\)보다 100 K 낮은 온도로 담금질해 그대로 1시간 둔다. 1시간 동안 마르텐사이트 분율은?

  JMAK처럼 S자로 늘어 결국 100 %가 된다담금질 순간 정해진 값(약 67 %)에서 거의 늘지 않는다시간이 지나면 다시 오스테나이트로 되돌아간다확산이 일어나 펄라이트가 된다

  무열 변태는 판이 생기는 데 필요한 구동력(과냉)이 판마다 달라, 온도가 내려가야 다음 판이 생긴다. \(1-e^{-0.011\times100} = 0.67\). 더 늘리려면 더 식혀야 한다(서브제로 처리). 다만 이 온도에서 아주 오래 두면 남은 오스테나이트가 베이나이트로 바뀌거나 안정화될 수 있다. 시뮬레이터에서 온도를 내렸다 올려 보라 — 분율이 줄지 않는다.

SIMULATOR마르텐사이트 판: 온도를 끌어 내리며 잔류 오스테나이트 읽기

흰 원(현재 온도)을 좌우로 끈다

C 
  Mn 
  Ni 
  Cr 
  다시 오스테나이트로

Mₛ (앤드루스)—

  현재 / 최저 온도—

  마르텐사이트—

  잔류 오스테나이트—

왼쪽은 오스테나이트 결정립(옅은 색)과 그 속에 생긴 렌즈 모양 마르텐사이트 판(진한 색)이다. 먼저 생긴 판이 결정립을 가로지르고, 나중 판은 남은 틈을 잘게 나눈다. 오른쪽은 코이스티넨–마르부르거 곡선이다. 해볼 것: ① 탄소를 1.2 wt%로 올리면 \(M_s\)가 상온 가까이 내려와 상온에서 절반 가까이 오스테나이트로 남는다. ② −80 °C(드라이아이스)나 −196 °C(액체 질소)까지 끌어 서브제로 처리 효과를 본다. ③ 온도를 다시 올려도 판은 사라지지 않는다 — 판의 수는 지나온 가장 낮은 온도가 정한다.

탄소 0.60, 망가니즈 0.8, 크로뮴 1.0인 강의 \(M_s\)는 이다. 상온(25 °C) 담금질 뒤 잔류 오스테나이트는 , 이것을 5 % 아래로 줄이려면  아래까지 식혀야 한다.

1.0 wt% C 탄소강(다른 원소 무시)을 상온 25 °C로 담금질했다. (a) 앤드루스 식으로 \(M_s\)를 구하라. (b) 마르텐사이트 분율과 잔류 오스테나이트를 구하라. (c) −80 °C로 서브제로 처리하면 잔류 오스테나이트는?

  풀이 보기
  전략 \(M_s = 539-423C\), 이어서 \(f_M = 1-\exp[-0.011(M_s-T)]\).

  풀이 (a) \(M_s = 539-423 = 116\) °C. (b) \(f_M = 1-e^{-0.011\times91} = 1-e^{-1.001} = 0.632\), 잔류 오스테나이트 36.8 %. (c) \(f_M = 1-e^{-0.011\times196} = 1-e^{-2.156} = 0.884\), 잔류 11.6 %.

  (a) Mₛ ≈ 116 °C (b) 마르텐사이트 63 %, 잔류 오스테나이트 37 % (c) 약 12 %

  검토 잔류 오스테나이트는 무르고, 나중에 응력이나 저온을 만나 마르텐사이트로 바뀌며 부피가 늘어 치수가 변하고 균열을 만든다. 공구강·베어링강·게이지는 그래서 서브제로 처리를 한다. 담금질한 마르텐사이트는 너무 취약해 거의 언제나 뜨임(150–650 °C)으로 탄소를 미세 탄화물로 내보내 인성을 되찾는다 — 11장.

마르텐사이트 변태는 강에만 있지 않다. Ni–Ti 같은 형상 기억 합금은 열탄성 마르텐사이트가 쌍정으로 변형을 받아 두었다가 가열하면 모상으로 되돌아가며 원래 모양을 되찾는다(11장). 지르코니아의 정방정→단사정 변태는 균열 끝에서 일어나 부피 팽창으로 균열을 닫는 변태 강인화에 쓰인다(12장). HfO₂ 강유전 박막의 상(사방정·단사정)도 같은 무확산 변태의 경쟁으로 정해진다.

석출 경화와 시효, 오스트발트 숙성

  8장의 Al–Cu 상태도에서 4 wt% Cu 합금은 약 500 °C 위에서 α 고용체 한 상이고, 그 아래에서는 고용 한계선(solvus)이 급히 내려가 θ(Al₂Cu)가 석출되어야 한다. 이 "온도가 내려가면 고용도가 줄어드는" 성질을 이용해 강도를 몇 배로 올리는 열처리가 석출 경화(precipitation hardening), 또는 시효 경화다. 핵심은 석출을 일부러 늦게, 잘게 일으키는 것이다.

① 용체화: 4 wt% Cu 합금을 α 단상 영역(약 540 °C)에 두어 구리를 모두 녹인다.
② 급랭: 물에 담가 θ가 석출할 시간을 주지 않는다. 상온에서 구리가 평형보다 수십 배 녹아 있는 과포화 고용체가 되고, 담금질로 얼어붙은 공공이 많다.
③ 시효: 낮은 온도에서 유지하면 과포화된 구리가 미세한 석출물로 나온다. 확산이 느려 수 시간–수 일이 걸린다.
④ 평형 θ는 핵생성 장벽이 커서, 장벽이 작은 준안정 상이 먼저 차례로 나온다.

  Al–4 wt% Cu의 석출 경화 열처리. 상태도(왼쪽, Mat.diagrams.AlCu를 본뜸)와 온도 이력(오른쪽).
  
  과포화 고용체에서 평형 θ가 바로 나오지 않는 이유는 1절의 핵생성 장벽이다. θ는 정방정 구조로 α와 맞지 않아 비정합 계면(큰 \(\gamma\))을 가져야 한다. 대신 구리 원자가 {100}면에 한두 층으로 모인 GP 영역(Guinier–Preston zone)은 격자가 그대로 이어져 \(\gamma\)가 아주 작고, 담금질 공공 덕에 상온에서도 생긴다. 그 뒤 정합 판 θ″, 반정합 판 θ′, 비정합 θ 순서로 더 안정하지만 장벽이 큰 상이 나타난다. 준안정 상이 먼저 나오는 이 경향을 오스트발트 단계 규칙(Ostwald step rule)이라 한다.

석출의 사다리. 왼쪽으로 갈수록 장벽(점선 언덕)이 작아 먼저 나오고, 오른쪽으로 갈수록 더 안정하다. 강도를 가장 많이 올리는 것은 정합·반정합 판(θ″·θ′)이 촘촘할 때다.
  
  석출물이 전위를 막는 방식은 크기에 따라 바뀐다(6장의 석출 강화). 작고 정합인 석출물은 전위가 뚫고 지나가며 자른다. 자를 때 새 계면과 반위상 경계를 만드는 일이 저항이 되며, 그 저항은 석출물이 클수록 크다. 석출물이 커지고 간격이 벌어지면 전위가 석출물 사이로 휘어 나가며 고리를 남기고 우회한다(오로완 기구). 우회 저항은 간격 \(\lambda\)에 반비례해 석출물이 클수록 작다. 전위는 둘 중 쉬운 길을 택하므로 강도는 두 곡선 중 낮은 쪽이고, 두 곡선이 만나는 크기에서 최대가 된다.

  $$\Delta\tau = \min\!\left(\underbrace{A\sqrt{f\,r}}_{\text{자름}},\;\underbrace{\frac{Gb}{\lambda}}_{\text{우회}}\right),\qquad \lambda\approx r_s\sqrt{\pi/f}-2r_s,\;\; r_s = \sqrt{2/3}\,r$$\(f\)는 석출물 부피 분율, \(r\)은 반지름, \(r_s\)는 미끄럼면이 자르는 평균 반지름이다(Mat.precipStrength). 자름 계수 \(A\)는 석출물 종류에 따른 모형값이다. 시효 시간이 지나면 \(f\)는 평형값에 다가가 멈추고 \(r\)은 계속 커지므로(조대화), 강도는 오르다가(미시효) 최대(최대 시효)를 지나 떨어진다(과시효(overaging)).

같은 Al–4Cu 합금을 150 °C 대신 250 °C에서 시효하면 최대 강도에 이르는 시간과 최대 강도는?

  시간도 길어지고 강도도 커진다시간은 크게 줄고, 최대 강도는 같거나 조금 낮다시간은 같고 강도만 커진다온도와 무관하다

  확산 계수가 \(Q\approx136\) kJ/mol로 아레니우스를 따르므로 150 °C에서 250 °C로 올리면 확산이 약 1600배 빨라진다. 같은 크기에 이르는 시간도 그만큼 줄어든다. 최대 강도는 석출 가능한 양 \(f\)로 정해지는데, 온도가 높으면 고용 한계가 올라가 \(f\)가 줄고, 실제 합금에서는 미세한 준안정 상(GP·θ″)이 덜 나와 최대 강도가 낮아진다. 그래서 실무는 생산성과 강도의 절충으로 시효 온도를 고른다.

SIMULATOR시효 경화 곡선: 시간을 끌며 자름 → 우회 전환 보기

곡선 위 흰 원(시효 시간)을 좌우로 끈다

시효 온도 
  구리 함량 
  130 °C·250 °C 곡선 함께 보기

시효 시간—

  석출물 r / 분율 f—

  기구—

  항복 강도 / 최대—

옅은 점선은 자름·우회 각각의 한계, 주황 점선은 130 °C·250 °C 곡선이다. 정성 모형(Mat.agingCurve, 자름 계수 \(A = 85\) MPa/√nm, \(\sigma_\mathrm y = 60\) MPa \(+\,3.06\Delta\tau\)). 석출물 반지름은 LSW 조대화 \(r^3 = r_0^3+Kt\), \(K\propto D_\text{Cu in Al}(T)\)(\(Q = 136\) kJ/mol, Mat.diffData), 평형 분율은 Mat.diagrams.AlCu의 지렛대로 정했다. 해볼 것: ① 흰 원을 최대 시효 양쪽으로 끌어 기구가 "자름"에서 "우회"로 바뀌는 지점이 곧 최대 강도임을 확인한다. ② 시효 온도를 고용 한계 위(4 wt% Cu면 약 500 °C)로 올리면 석출이 없다 — 이 모형은 450 °C까지만. ③ 구리를 2 wt%로 줄이면 최대 강도가 \(\sqrt f\)에 비례해 낮아진다.

오스트발트 숙성: 큰 것이 작은 것을 먹는다

  석출이 끝나 부피 분율이 평형에 이른 뒤에도 미세조직은 멈추지 않는다. 작은 입자는 곡률이 커서 주위 용질 농도가 높다(깁스–톰슨 효과(Gibbs–Thomson effect), \(c(r) = c_\infty\exp(2\gamma V_m/rRT)\)). 그래서 작은 입자 둘레에서 큰 입자 둘레로 용질이 확산해, 작은 입자는 녹아 사라지고 큰 입자는 자란다. 계면 넓이를 줄이는 이 조대화를 오스트발트 숙성(Ostwald ripening)이라 한다. 리프시츠·슬료조프·바그너(LSW)는 확산 지배일 때 평균 반지름이 시간의 세제곱근으로 자람을 보였다.

  $$\bar r^{\,3}-\bar r_0^{\,3} = Kt,\qquad K = \frac{8\gamma\,D\,c_\infty V_m^2}{9RT}$$\(c_\infty\)[mol/m³]는 평평한 계면의 평형 용해도(몰분율 \(X_e = c_\infty V_m\)), \(V_m\)은 석출물의 몰 부피, \(D\)는 용질의 확산 계수다(Mat.lswK). 입자 수는 \(1/t\)로 줄고, 크기 분포 \(r/\bar r\)는 시간에 무관한 모양(최대 1.5)에 다가간다. 고온에서 쓰는 합금은 \(D\)와 \(c_\infty\)가 작은 석출물(예: 니켈 초합금의 γ′, 산화물 분산)로 조대화를 막는다.

SIMULATOR석출물 조대화: 입자를 골라 지켜보기

입자를 누르면 그 입자를 따라간다

처음 크기 퍼짐 
  
  다시

시간 t—

  입자 수—

  r̄³ 기울기 / LSW 4/9—

  고른 입자—

LSW 평균장 모형(Mat.coarsening): 입자 2000개(그림은 그중 한 귀퉁이)가 \(dr/dt = (A/r)(1/\bar r-1/r)\)을 따른다(\(A = 1\), 무차원). 왼쪽은 입자의 단면 그림(위치는 고정), 오른쪽 위는 \(\bar r^3-\bar r_0^3\)와 LSW 직선(기울기 \(4A/9\)), 아래는 \(r/\bar r\) 분포와 LSW 정상 분포(점선)다. 해볼 것: ① 평균보다 작은 입자를 눌러 줄어들다 사라지는 것을 본다. 평균보다 큰 입자는 자란다. ② 입자가 줄어도 \(\bar r^3\)은 거의 직선으로 자란다. 처음 분포가 LSW 정상 분포로 다가가는 과도 구간에는 기울기가 4/9보다 조금 크고(0.5–0.6), 입자가 수십 개로 줄면 요동이 커진다. ③ 처음 퍼짐을 바꿔도 분포는 결국 같은 모양으로 간다.

평균 반지름 10인 석출물이 LSW 상수 \(K =\) 100 nm³/h로 조대화하면, 반지름이 두 배가 되는 데 , 100시간 뒤 반지름은 이다. 입자 수 밀도는 처음의 로 줄어든다(부피 분율 일정).

Al–Cu 합금을 350 °C에 둔다. θ와 α의 계면 에너지 \(\gamma = 0.5\) J/m², 이 온도의 구리 평형 몰분율 \(X_e = 4.2\times10^{-3}\)(약 0.98 wt%), 석출물 몰 부피 \(V_m = 1.0\times10^{-5}\) m³/mol, 알루미늄 속 구리의 확산 계수 \(D = 6.5\times10^{-5}\exp(-136\,\text{kJ/mol}/RT)\) m²/s다. LSW 상수 \(K\)와, 반지름 10 nm인 석출물이 50 nm가 되는 시간을 구하라.

  풀이 보기
  전략 \(T = 623.15\) K에서 \(D\)를 구하고 \(K = 8\gamma DX_eV_m/9RT\)(\(c_\infty V_m^2 = X_eV_m\))에 넣는다. 시간은 \(t = (r^3-r_0^3)/K\).

  풀이 \(D = 6.5\times10^{-5}\,e^{-136000/(8.314\times623.15)} = 6.5\times10^{-5}\,e^{-26.25} = 2.59\times10^{-16}\) m²/s. \(K = 8\times0.5\times2.59\times10^{-16}\times4.2\times10^{-3}\times10^{-5}/(9\times8.314\times623.15) = 9.29\times10^{-28}\) m³/s \(= 0.929\) nm³/s. \(t = (50^3-10^3)/0.929 = 1.33\times10^5\) s \(= 37\) h.

  K ≈ 9.3×10⁻²⁸ m³/s (≈ 3.3×10³ nm³/h), t ≈ 37 h

  검토 300 °C로 50 °C만 낮추면 \(D\)는 약 10배, \(X_e\)는 2배 이상 작아져 같은 성장에 700시간 넘게 걸린다. 조대화는 온도에 매우 민감하다. 이 시간은 최대 시효 뒤 강도가 떨어지는 시간 규모와 같은 정도다.

Al–Cu 배선과 석출구리 다마신 이전의 알루미늄 배선은 순수 Al이 아니라 Cu 0.5–4 wt%를 넣은 Al–Cu였다. 배선 공정의 열처리(400–450 °C) 뒤 식는 동안 Al₂Cu(θ)가 결정립계에 석출하고 구리가 입계에 모여, 일렉트로마이그레이션의 주 경로인 입계 확산을 늦춘다. 그 결과 EM 수명이 수십 배 늘었다. 반대로 θ 석출물이 너무 크게 조대화하면 그 둘레의 구리가 고갈되어 효과가 사라지고, 큰 θ 입자는 건식 식각에서 잘 제거되지 않는 잔류물이 되어 단락 불량을 만들었다. 그래서 Cu 함량과 열처리는 석출의 크기와 분포를 정하는 미세조직 설계였다. → ProcessBook · 금속 배선

스피노달 분해: 장벽 없는 상분리

  지금까지의 변태는 모두 장벽을 넘어야 했다. 작은 핵은 손해였고, 임계 크기를 넘어야 이익이 났다. 그런데 혼화성 간극이 있는 고용체(8장, 열·통계물리의 정규 용액과 스피노달)를 간극 한가운데로 급랭하면 사정이 다르다. 자유 에너지 곡선이 위로 볼록한 곳(\(\partial^2f/\partial c^2스피노달 분해(spinodal decomposition)이고, \(f''=0\)인 점들을 이은 선이 스피노달(spinodal)이다.

핵생성–성장 (\(f''>0\), 준안정)
작은 요동은 자유 에너지를 올려 사라진다. 임계 크기 이상의 핵이 필요하다. 처음부터 거의 평형 조성의 입자가 생겨 크기만 자란다. 용질은 농도가 낮아지는 쪽으로 흐른다(보통 확산). 조직은 흩어진 물방울.

스피노달 분해 (\(f''무한히 작은 요동도 자란다. 장벽이 없다. 조성 차이가 처음에는 작다가 점점 커진다. 용질이 농도가 높은 쪽으로 흐른다(오르막 확산(uphill diffusion), 실효 \(D\propto f''요동의 파장이 짧으면 조성이 급히 바뀌는 곳마다 계면 비슷한 기울기 에너지 \(\kappa|\nabla c|^2\)가 든다. 칸과 힐리아드는 이 항을 넣은 확산 방정식을 세웠다.

  $$\frac{\partial\phi}{\partial t} = M\nabla^2\mu,\qquad \mu = f'(\phi)-\kappa\nabla^2\phi;\qquad \delta\phi\propto e^{R(k)t},\;\; R(k) = -Mk^2\big(f''+\kappa k^2\big)$$\(\phi\)는 조성(질서 변수), \(M\)은 이동도, \(\kappa\)는 기울기 에너지 계수다(Mat.cahnHilliard: \(f = (\phi^2-1)^2/4\), 스피노달 \(|\phi| = 1/\sqrt3\)). \(f''Mat.spinodalWavelength). 금속에서 \(\lambda_m\)은 수 nm다.

곡선 위 흰 원(평균 조성)을 좌우로 끈다

MINI LAB왼쪽은 \(f(\phi)\)와 스피노달(점선), 오른쪽은 그 조성에서 요동의 증폭률 \(R(k)\)이다. 스피노달 안에서는 \(R>0\)인 파수 띠가 생기고 꼭대기가 \(\lambda_m\)을 정한다. 스피노달 밖으로 나가면 띠가 사라진다 — 작은 요동은 모두 줄어든다.

평균 조성 \(\phi_0 = 0.7\)(스피노달 \(0.577\) 밖, 혼화성 간극 안)에 작은 무작위 요동만 주고 칸–힐리아드 식을 오래 풀면?

  \(\phi_0 = 0\)과 같은 연결 조직이 생긴다물방울이 무작위로 바로 생긴다아무 일도 일어나지 않는다 — 요동이 사그라든다조성이 더 고르게 섞여 간극이 사라진다

  \(f''(0.7) = 3(0.49)-1 = 0.47>0\)이므로 모든 파수의 \(R(k)\)가 음수다. 상분리가 이익인데도 시작하지 못하는 준안정 상태다. 이 식에는 열 요동이 없어서 스스로 핵이 생기지 않는다. 시뮬레이터에서 손으로 소수 상의 씨앗을 떨어뜨려 보라. 작은 씨앗은 녹고 큰 씨앗은 자란다 — 임계 핵이다(\(\phi_0\)이 0.85–0.93일 때 잘 보인다).

SIMULATOR칸–힐리아드 격자: 연결 조직과 물방울, 씨앗 떨어뜨리기

누르거나 끌어 소수 상 씨앗을 떨어뜨린다

평균 조성 φ₀ 
  씨앗 반지름 
  
  다시 (고른 조성 + 작은 요동)

시간 t—

  f″(φ₀) · 상태—

  특성 길이 L—

  λm (선형 이론)—

64×64 칸, 주기 경계, \(\kappa = M = 1\), \(\Delta t = 0.015\)(무차원). 남색은 \(\phi\to-1\), 황동색은 \(\phi\to+1\) 상이다. 오른쪽은 특성 길이 \(L\)(계면 길이로 추정)의 시간 변화(로그–로그)와 \(t^{1/3}\) 기준선이다. 해볼 것: ① \(\phi_0 = 0\)이면 두 상이 얽힌 연결 조직, 0.4면 물방울이 된다. 둘 다 초기 무늬의 간격이 \(\lambda_m\approx8.9\)(\(\phi_0=0\))쯤이다. ② 오래 두면 무늬가 굵어지며 \(L\propto t^{1/3}\) — 6절의 오스트발트 숙성과 같은 지수다. ③ \(\phi_0 = 0.9\)에서 반지름 2와 6의 씨앗을 떨어뜨려 어느 쪽이 살아남는지 본다.

기울기 에너지 계수 \(\kappa =\) 2×10⁻¹¹ J/m, 자유 에너지 곡률 \(|f''| =\) 1.0×10⁸ J/m³이면 가장 빨리 자라는 파장은 \(\lambda_m =\) 이다. 곡률이 작아지는 스피노달 경계 쪽으로 가면 파장이 길어지고 성장도 느려진다.

어떤 합금의 기울기 에너지 계수가 \(\kappa = 2.0\times10^{-11}\) J/m, 급랭한 조성에서 자유 에너지 곡률이 \(f'' = -1.0\times10^8\) J/m³다. 가장 빨리 자라는 조성 파장 \(\lambda_m\)을 구하라. 이 무늬를 X선 소각 산란이나 TEM으로 볼 수 있을까?

  풀이 보기
  전략 \(\lambda_m = 2\pi\sqrt{2\kappa/|f''|}\)(이 장의 칸–힐리아드 꼴).

  풀이 \(2\kappa/|f''| = 4.0\times10^{-11}/1.0\times10^8 = 4.0\times10^{-19}\) m², \(\sqrt{\;} = 6.32\times10^{-10}\) m, \(\lambda_m = 2\pi\times0.632 = 3.97\) nm.

  λₘ ≈ 4.0 nm

  검토 수 nm 주기의 조성 변조는 X선·중성자 소각 산란에서 원점 근처 고리(위성 봉우리)로 나타나고, 고분해능 TEM·원자 탐침(APT)으로 직접 보인다. Fe–Cr 스테인리스강의 475 °C 취화, 알니코 자석, 보로실리케이트 유리의 상분리(바이코어 유리)가 이런 미세 무늬다.

high-k 막의 결정화와 상분리게이트 절연막 HfO₂는 ALD로 쌓으면 비정질이지만 400–500 °C 근처에서 결정화가 시작된다. 결정립계는 누설 전류와 붕소·산소 확산의 빠른 길이 되고 막 두께 방향의 유전율도 흩어지므로, 소스·드레인 활성화 어닐(1000 °C 이상)을 겪는 게이트 퍼스트 공정에서는 Si·N·Al을 넣어 결정화 온도를 올렸다. 하프늄 실리케이트(HfSiO)는 고온 어닐에서 HfO₂가 많은 영역과 SiO₂가 많은 영역으로 나뉘는데, 수 nm 간격의 연결 무늬가 측정되어 스피노달 분해로 해석된다. 결정화는 핵생성–성장(JMAK), 상분리는 스피노달 — 이 장의 두 그림이 같은 막 안에서 경쟁한다. 결정상의 종류(단사정·정방정·사방정)가 강유전성 HfO₂의 성패를 정한다. → DeviceBook · MOS 커패시터

핵심 정리

고체 속 핵생성: \(\Delta G(r) = -\tfrac43\pi r^3(\Delta G_v-\Delta G_s)+4\pi r^2\gamma\), \(r^* = 2\gamma/(\Delta G_v-\Delta G_s)\), \(\Delta G^* = 16\pi\gamma^3/3(\Delta G_v-\Delta G_s)^2\), \(\Delta G_v = \Delta H_v\Delta T/T_e\). 변형 에너지가 구동력을 깎는다. 정합 계면은 \(\gamma\)가 작고 변형이 크다. 불균질 핵생성: \(\Delta G^*_\text{het} = S(\theta)\Delta G^*_\text{hom}\), \(S = (2+\cos\theta)(1-\cos\theta)^2/4\)(기판), 결정립계 렌즈는 \(2S\), \(\cos\theta = \gamma_\mathrm{gb}/2\gamma\).

  C 곡선: 핵생성 속도 \(\propto e^{-\Delta G^*/kT}e^{-Q/kT}\)과 성장 속도 \(\propto D(T)\times\)구동력은 모두 중간 과냉에서 최대다. 변태 시간 \(\propto(\dot NG^3)^{-1/4}\)이 가장 짧은 온도가 코다.

  JMAK: \(f = 1-\exp(-X_\text{ext}) = 1-\exp(-kt^n)\). 3차원 연속 핵생성 \(k = \pi\dot NG^3/3\), \(n = 4\); 자리 포화 \(n = 3\); 2차원은 각각 3, 2; 확산 지배 성장은 차원당 1/2. 아브라미 그림 \(\ln[-\ln(1-f)]\) 대 \(\ln t\)의 기울기가 \(n\).

  TTT·CCT: 공석강 항온 변태의 시작·끝선, 코 위 펄라이트(낮을수록 미세), 코 아래 베이나이트, \(M_s\) 아래 마르텐사이트. 경로가 바뀌면 가산 법칙 \(\sum\Delta t_i/\tau_i = 1\). 연속 냉각은 곡선을 오른쪽 아래로 민다. 공석 탄소강 임계 냉각 속도 ≈ 140 °C/s, 합금 원소가 낮춘다.

  마르텐사이트: 무확산 전단 변태, 베인 대응, BCT \(c/a\approx1+0.045\,(\text{wt\% C})\). 무열 변태 \(f_M = 1-\exp[-0.011(M_s-T)]\), \(M_s = 539-423C-30.4Mn-17.7Ni-12.1Cr-7.5Mo\). 고탄소강은 잔류 오스테나이트가 많아 서브제로 처리·뜨임이 필요하다.

  석출 경화와 숙성: 용체화 → 급랭(과포화) → 시효. GP → θ″ → θ′ → θ(오스트발트 단계 규칙). 강도는 자름 \(A\sqrt{fr}\)과 우회 \(Gb/\lambda\) 중 작은 쪽이라 전환점에서 최대, 그 뒤 과시효. 조대화 \(\bar r^3-\bar r_0^3 = Kt\), \(K = 8\gamma Dc_\infty V_m^2/9RT\).

  스피노달: \(f''

연습문제

  따로 말이 없으면 \(k_\mathrm B = 1.381\times10^{-23}\) J/K, \(R = 8.314\) J/(mol·K), 코이스티넨–마르부르거 계수 \(\alpha_m = 0.011\) K⁻¹을 쓴다. 섭씨는 켈빈으로 바꿔 계산한다(\(T = t+273.15\)). 답이 ±1–2 % 이내면 정답이다.

평형 온도 \(T_e = 900\) K, \(\Delta H_v = 1.2\times10^9\) J/m³, 계면 에너지 \(\gamma = 0.15\) J/m²인 석출을 \(\Delta T = 60\) K 과냉한다(변형 에너지 무시). 임계 반지름 \(r^*\)와 핵생성 장벽 \(\Delta G^*\)를 구하라.

\(\Delta G_v = \Delta H_v\Delta T/T_e\)를 먼저 구한다.

  \(\Delta G_v = 1.2\times10^9\times60/900 = 8.0\times10^7\) J/m³. \(r^* = 2(0.15)/8.0\times10^7 = 3.75\times10^{-9}\) m. \(\Delta G^* = 16\pi(0.15)^3/(3\times6.4\times10^{15}) = 8.84\times10^{-18}\) J. 840 K의 \(kT = 1.16\times10^{-20}\) J이므로 약 760 kT — 균질 핵생성은 사실상 일어나지 않는다.

평평한 기판 위의 구형 모자 핵이 접촉각 45°를 이룬다. 장벽의 감소 인자 \(S(\theta) = \Delta G^*_\text{het}/\Delta G^*_\text{hom}\)을 구하라.

\(\cos45° = 0.7071\). \(S = (2.7071)(0.2929)^2/4 = 2.7071\times0.08579/4 = 0.0581\). 장벽이 1/17로 줄어든다.

결정립계 에너지가 석출물–모상 계면 에너지의 1.2배다(\(\gamma_\mathrm{gb} = 1.2\gamma\)). 결정립계 위 렌즈 핵의 접촉각과 \(\Delta G^*_\text{gb}/\Delta G^*_\text{hom}\)을 구하라.

\(\cos\theta = \gamma_\mathrm{gb}/2\gamma\), 렌즈는 모자 두 개이므로 \(S_\text{입계} = \tfrac12(2+\cos\theta)(1-\cos\theta)^2\).

  \(\cos\theta = 0.6\) → \(\theta = 53.1°\). \(S = \tfrac12(2.6)(0.4)^2 = 0.208\).

화학 구동력 \(\Delta G_v = 1.2\times10^8\) J/m³인 석출이 정합 변형 때문에 \(\Delta G_s = 3.0\times10^7\) J/m³의 변형 에너지를 가진다. 같은 \(\gamma\)에서 변형이 있을 때와 없을 때의 \(\Delta G^*\) 비를 구하라.

\(\Delta G^*\propto(\Delta G_v-\Delta G_s)^{-2}\): \((1.2/0.9)^2 = 1.78\). 임계 반지름은 \(1.2/0.9 = 1.33\)배.

과냉이 커질수록 핵생성 속도가 처음에는 커지다가 다시 작아지는 가장 큰 이유는?

과냉이 크면 계면 에너지가 커져서과냉이 크면 장벽 \(\Delta G^*\)는 작아지지만 온도가 낮아 원자의 확산(뜀 빈도)이 얼어붙어서과냉이 크면 핵생성 자리가 없어져서과냉이 크면 구동력 \(\Delta G_v\)가 작아져서

  \(\dot N\propto e^{-\Delta G^*/kT}e^{-Q/kT}\). 첫 인자는 \(\Delta G^*\propto1/\Delta T^2\)이라 과냉과 함께 급히 커지고, 둘째 인자는 \(T\)가 낮아지며 작아진다. 곱이 중간 온도에서 최대가 되어 C 곡선이 생긴다.

어떤 변태의 아브라미 지수가 3이고 50 % 변태 시간이 40 s다. 90 % 변태 시간은?

\(t_f/t_{0.5} = [\ln(1/(1-f))/\ln2]^{1/n}\). \(t_{0.9} = 40\,(\ln10/\ln2)^{1/3} = 40\times3.3219^{1/3} = 40\times1.492 = 59.7\) s.

비정질 박막의 결정화 분율이 30분에 0.25, 60분에 0.75였다. 아브라미 지수 \(n\)과 90 % 결정화 시간을 구하라.

\(y = \ln[-\ln(1-f)]\): \(y_1 = \ln0.28768 = -1.2459\), \(y_2 = \ln1.3863 = 0.3266\). \(n = 1.5725/\ln2 = 2.27\). \(k = 0.28768/30^{2.27} = 1.28\times10^{-4}\) min⁻ⁿ, \(t_{0.9} = (2.3026/k)^{1/n} = 75.0\) min.

3차원 변태에서 성장 속도가 \(G = 5.0\times10^{-4}\) mm/s다. (a) 핵이 일정한 속도 \(\dot N = 2.0\times10^3\) mm⁻³s⁻¹로 생길 때, (b) 처음에 핵 \(N = 5.0\times10^4\) mm⁻³가 한꺼번에 생기고 더 생기지 않을 때, 각각 50 % 변태 시간을 구하라.

(a) \(k = \pi\dot NG^3/3\), \(n = 4\). (b) \(k = 4\pi NG^3/3\), \(n = 3\).

  (a) \(k = \pi\times2000\times1.25\times10^{-10}/3 = 2.618\times10^{-7}\) s⁻⁴, \(t_{0.5} = (0.6931/2.618\times10^{-7})^{1/4} = 40.3\) s. (b) \(k = 4\pi\times5\times10^4\times1.25\times10^{-10}/3 = 2.618\times10^{-5}\) s⁻³, \(t_{0.5} = (0.6931/2.618\times10^{-5})^{1/3} = 29.8\) s.

공석강(모형)이 냉각 중 700 °C 부근에 2.0 s, 650 °C 부근에 0.50 s, 600 °C 부근에 0.50 s 머물렀다. 각 온도의 TTT 시작(1 %) 시간은 17.2 s, 1.10 s, 1.17 s다. 셰일 합 \(\sum\Delta t_i/\tau_i\)를 구하고, 600 °C 단계 끝에서 변태가 시작됐는지 판단하라.

\(2.0/17.2+0.50/1.10+0.50/1.17 = 0.116+0.455+0.427 = 0.998\approx1\). 합이 거의 1에 이르러 600 °C 단계가 끝날 무렵 변태가 막 시작한다. 700 °C에서 머문 시간이 가장 길었지만 몫은 가장 작다 — CCT 곡선이 TTT보다 늦게 시작하는 이유다.

모형 공석강(\(M_s = 220\) °C, 임계 냉각 속도 약 145 °C/s, 펄라이트 100 %를 주는 가장 빠른 냉각 약 31 °C/s)을 800 °C에서 60 °C/s로 상온까지 식혔다. 조직은?

펄라이트 100 %마르텐사이트 100 %펄라이트 약 30 %, 나머지의 대부분은 마르텐사이트, 잔류 오스테나이트 조금베이나이트 100 %

  31–145 °C/s 사이의 냉각은 CCT 시작선만 지나고 끝선은 지나지 못한다. 가산 법칙 계산으로 \(M_s\)에서 펄라이트 약 29 %, 남은 71 % 중 88 %(25 °C의 \(f_M\))가 마르텐사이트(약 62 %), 나머지 약 8 %는 잔류 오스테나이트다. 4절 tangle에서 확인할 수 있다.

\(M_s = 300\) °C인 강을 25 °C로 담금질했다. 마르텐사이트로 바뀐 오스테나이트의 분율은?

\(f_M = 1-\exp(-0.011\times275) = 1-e^{-3.025} = 0.951\).

0.60C–0.80Mn–1.0Cr(wt%) 강의 \(M_s\)를 앤드루스 식으로 구하라. 마르텐사이트 분율을 95 %로 만들려면 몇 °C까지 식혀야 하는가?

\(M_s = 539-423(0.6)-30.4(0.8)-12.1(1.0) = 539-253.8-24.3-12.1 = 248.8\) °C. \(M_s-T = \ln20/0.011 = 272.3\) K → \(T = -23.6\) °C.

석출물의 평균 반지름이 처음 20 nm에서 10시간 뒤 30 nm가 되었다. LSW 법칙을 따른다면 평균 반지름이 40 nm가 되는 것은 처음부터 몇 시간 뒤인가?

\(K = (30^3-20^3)/10 = 1900\) nm³/h. \(t = (40^3-20^3)/1900 = 56000/1900 = 29.5\) h.

Al–Cu 합금의 θ 석출물이 300 °C에서 조대화한다. \(\gamma = 0.5\) J/m², 구리의 평형 몰분율 \(X_e = 1.92\times10^{-3}\), \(V_m = 1.0\times10^{-5}\) m³/mol, \(D = 6.5\times10^{-5}\exp(-136\,\text{kJ/mol}/RT)\) m²/s다. LSW 상수 \(K = 8\gamma DX_eV_m/9RT\)와, 반지름 10 nm에서 100시간 뒤의 평균 반지름을 구하라.

\(T = 573.15\) K, \(D = 6.5\times10^{-5}e^{-28.54} = 2.62\times10^{-17}\) m²/s. \(K = 8\times0.5\times2.62\times10^{-17}\times1.92\times10^{-3}\times10^{-5}/(9\times8.314\times573.15) = 4.70\times10^{-29}\) m³/s \(= 0.0470\) nm³/s. \(\bar r^3 = 1000+0.0470\times3.6\times10^5 = 1.79\times10^4\) nm³ → \(\bar r = 26.2\) nm.

기울기 에너지 계수 \(\kappa = 5.0\times10^{-11}\) J/m, 자유 에너지 곡률 \(f'' = -2.0\times10^8\) J/m³인 조성에서 가장 빨리 자라는 파장 \(\lambda_m = 2\pi\sqrt{2\kappa/|f''|}\)을 구하라.

\(2\kappa/|f''| = 1.0\times10^{-10}/2.0\times10^8 = 5.0\times10^{-19}\) m², \(\sqrt{\;} = 7.07\times10^{-10}\) m, \(\lambda_m = 4.44\) nm.

석출 경화 합금을 최대 시효보다 오래 시효하면 강도가 떨어진다. 가장 직접적인 원인은?

석출물이 다시 녹아 과포화 고용체로 돌아가서석출물이 조대화해 간격이 넓어지면서 전위가 석출물 사이로 쉽게 우회해서(오로완)결정립이 미세해져서공공이 늘어나서

  부피 분율은 평형값에 머물지만 오스트발트 숙성으로 \(r\)과 \(\lambda\)가 커진다. 우회 응력 \(Gb/\lambda\)가 자름 응력보다 작아진 뒤에는 \(r\)이 커질수록 강도가 떨어진다. 정합성을 잃는 것(θ″→θ′→θ)도 함께 일어난다.

개념 확인 퀴즈

과냉이 작을 때 고체 속 석출이 거의 언제나 결정립계에서 먼저 시작하는 이유는?

  결정립계에서는 확산이 느려서핵이 결정립계 일부를 없애며 에너지를 돌려줘 장벽이 \(S(\theta)\)배로 줄기 때문결정립계에는 변형 에너지가 생기지 않아서결정립계 원자가 더 많아서
  
과냉이 작으면 균질 장벽이 수백 kT라 균질 핵생성은 불가능하다. 결정립계는 자리 수는 적지만 장벽이 작아 핵생성 속도를 지배한다. 과냉이 커지면 장벽이 모두 작아져 자리가 많은 균질(또는 전위) 핵생성이 이긴다.

아브라미 그림의 기울기가 4에서 3으로 바뀌었다. 가장 그럴듯한 해석은?

  성장이 계면 지배에서 확산 지배로 바뀌었다핵생성 자리가 포화되어 새 핵이 더 생기지 않는다(3차원)변태가 2차원으로 바뀌었다온도가 올라갔다
  
3차원 계면 지배 성장에서 연속 핵생성은 \(n = 4\), 자리 포화는 \(n = 3\)이다. 다만 2차원 연속 핵생성도 3이므로 미세조직 관찰과 함께 판단해야 한다.

TTT 도표를 그대로 써서 연속 냉각 결과를 예측하면 생기는 오차는?

  변태가 실제보다 늦게 시작한다고 예측한다변태가 실제보다 일찍(더 높은 온도에서) 시작한다고 예측한다오차가 없다마르텐사이트를 펄라이트로 잘못 예측한다
  
연속 냉각은 느린 고온 구간에서 시간을 보내며 몫을 조금씩만 쌓으므로, 경로가 TTT 시작선과 만나는 점보다 늦게, 낮은 온도에서 변태가 시작한다. CCT 곡선은 TTT의 오른쪽 아래에 있다.

마르텐사이트 변태의 특징으로 옳지 않은 것은?

  모상과 조성이 같다원자가 이웃 관계를 유지하며 협동적으로 움직인다한 온도에 오래 둘수록 JMAK 식을 따라 분율이 늘어난다탄소강에서는 탄소 때문에 BCT 격자가 된다
  
탄소강의 마르텐사이트는 무열 변태로 분율이 온도로만 정해진다(코이스티넨–마르부르거). 시간 의존(등온) 마르텐사이트는 일부 합금에만 있다.

스피노달 분해에서 용질이 농도가 높은 쪽으로 흐를 수 있는 이유는?

  온도 기울기가 있어서확산 계수 \(D_0\)가 음수라서확산의 구동력은 농도가 아니라 화학 퍼텐셜 기울기이고, \(f''핵생성이 먼저 일어나서
  
플럭스는 \(J = -M\,\partial\mu/\partial x = -Mf''\,\partial c/\partial x\)이므로 실효 확산 계수가 \(Mf''\)다. 스피노달 안에서는 이것이 음수라 조성 차이가 커진다. 기울기 에너지 \(\kappa\)가 너무 짧은 파장을 막아 \(\lambda_m\)이 생긴다.
