Repository: geniuskey/science-books

# SciBook — 대학 인터랙티브 과학 교과서

[science.euiyun.com](https://science.euiyun.com/) — **대학 강의 과목 하나가 교과서 한 권**이 되는 한국어 인터랙티브 과학 교과서 플랫폼입니다.
읽고, 수식을 따라가고, 시뮬레이터로 직접 실험하며 이해합니다. [books.euiyun.com](https://books.euiyun.com/) 시리즈의 자매 사이트입니다.

| 교과서 | 주소 | 상태 |
|---|---|---|
| 일반화학 (General Chemistry) | `/general-chemistry/` | 초판 — 6부 20장 + 부록 3 |
| 일반물리학 · 유기화학 · 유체역학 | — | 예정 ([로드맵](docs/ROADMAP.md)) |
| 색채공학 (Color Science, 옛 ColorBook) | `/color/` | 20장 — 자체 엔진(`color/js/common.js`)으로 가져옴 |

## 구조

```
engine/                 공통 교과서 엔진 (과목 무관)
  js/scibook.js         레이아웃·검색·테마·자동 번호·자동 채점 연습문제·드릴·진도·시뮬레이터 헬퍼
  css/scibook.css       디자인 토큰(라이트/다크)과 컴포넌트

File: materials-science/chapters/glossary.html (part 2 of 3)
용어집과 종합 문제 · 재료과학 · SciBook
도너나 억셉터를 넣어 캐리어 농도를 정한 반도체. n형은 \(n \approx N_\mathrm{D}\), p형은 \(p \approx N_\mathrm{A}\).
15장 전기적·유전적 성질 →

우르짜이트 구조wurtzite structure
사면체 결합 이중층을 HCP처럼 AB 순서로 쌓은 육방정 화합물 구조. GaN·AlN·ZnO·2H-SiC가 이 구조이며 c축 방향으로 극성을 갖는다.
02장 원자 결합과 결정 구조 →

운동학 인자kinematic factor
탄성 충돌 뒤 산란 이온 에너지와 입사 에너지의 비 \(K = E_1/E_0\). 표적 원자 질량과 산란각으로 정해진다.
18장 재료 분석과 특성 평가 →

원자 충진율atomic packing factor, APF
원자를 단단한 공으로 볼 때 단위정 부피 가운데 공이 차지하는 비율(APF). 같은 크기 공의 최댓값은 0.74다.
02장 원자 결합과 결정 구조 →

원자힘 현미경atomic force microscope, AFM
끝이 날카로운 탐침을 단 외팔보로 표면을 훑어 높이를 0.1 nm 이하 분해능으로 재는 현미경.
18장 재료 분석과 특성 평가 →

윌리엄슨–홀 그림Williamson–Hall plot
\(\beta\cos\theta\)를 \(4\sin\theta\)에 대해 그려 절편 \(K\lambda/D\)에서 결정자 크기를, 기울기에서 미세 변형을 분리하는 그림.
18장 재료 분석과 특성 평가 →

유리glasses
장거리 질서 없이 굳은 비정질 고체. 실리카 망목 유리는 투명하고 절연성이 크지만 매우 취성이다.
01장 재료와 재료 선택 →

유리 전이glass transition
과냉 액체를 식힐 때 구조 완화 시간이 냉각 시간 규모보다 길어져 액체의 무질서한 구조가 그대로 얼어붙는 현상.
12장 세라믹과 유리 →

유리 전이 온도glass transition temperature
비부피–온도 곡선에서 액체 기울기와 유리 기울기의 두 직선이 만나는 온도 \(T_g\). 대략 점도가 \(10^{12}\) Pa·s인 온도이며 냉각 속도에 따라 달라진다.
12장 세라믹과 유리 →

유리화vitrification
경화가 진행되어 망목의 \(T_g\)가 경화 온도에 이르러 수지가 유리 상태가 되는 것. 반응이 확산 지배로 바뀌어 거의 멈춘다.
13장 고분자 →

유전 상수dielectric constant
유전체의 유전율을 진공 유전율로 나눈 값 \(\varepsilon_\mathrm{r}\). 축전기의 정전 용량을 그만큼 키운다.
15장 전기적·유전적 성질 →

유전 손실 탄젠트loss tangent
복소 유전율의 허수부와 실수부의 비 \(\tan\delta = \varepsilon''/\varepsilon'\). 교류에서 열로 잃는 에너지의 척도다.
15장 전기적·유전적 성질 →

유핵 조직cored structure
빠른 응고에서 고체 속 확산이 따라가지 못해 결정립 중심과 가장자리의 조성이 다르게 남은 조직. 응고가 평형 고상선보다 낮은 온도에서 끝난다.
08장 상태도와 미세조직 →

유효 전하수effective charge number
일렉트로마이그레이션에서 원자에 걸리는 알짜 힘 \(Z^*e\rho j\)의 비례 상수. Al·Cu에서 크기 1–10 정도이고 전자 바람이 우세해 음수다.
17장 재료 열화와 신뢰성 →

육방 조밀hexagonal close-packed, HCP
조밀 원자층을 ABAB 순서로 쌓은 육방정 구조(HCP). 육각기둥 단위정에 원자 6개, 배위수 12, 이상적인 \(c/a = 1.633\)에서 충진율 0.74.
02장 원자 결합과 결정 구조 →

육방성hexagonality
폴리타입에서 위아래 이웃 층이 같은 자리(ABA)에 있는 육방형(h) 층의 비율. 3C 0%, 6H 33%, 4H 50%, 2H 100%.
02장 원자 결합과 결정 구조 →

응력 부식 균열stress corrosion cracking
인장 응력과 특정 부식 환경이 함께 작용해 항복보다 낮은 응력에서 균열이 자라는 현상. 황동–암모니아, 스테인리스강–염화물이 대표적이다.
17장 재료 열화와 신뢰성 →

응력 완화stress relaxation
변형을 일정하게 유지할 때 응력이 시간에 따라 줄어드는 현상. 맥스웰 모형에서 \(\sigma = E\varepsilon_0e^{-t/\tau}\)이다.
13장 고분자 →

응력 이동stress migration
전류 없이 열응력의 기울기만으로 공공이 이동해 배선·비아에 보이드가 생기는 현상. 중간 온도에서 가장 빠르다.
17장 재료 열화와 신뢰성 →

응력 집중 계수stress concentration factor
구멍·노치·균열 끝의 최대 응력과 바깥 응력의 비 \(K_t = \sigma_m/\sigma_0\). 타원 균열이면 \(1 + 2\sqrt{a/\rho_t}\)이다.
07장 파괴·피로·크리프 →

응력 텐서stress tensor
세 좌표면에 작용하는 트랙션의 성분 아홉 개를 모은 3×3 행렬 \(\sigma_{ij}\)(첫 첨자는 면의 법선, 둘째는 힘의 방향). 모멘트 평형 때문에 대칭이라 독립 성분은 여섯 개다.
05장 응력·변형과 탄성 →

응력 확대 계수stress intensity factor
균열 끝 응력장의 세기를 나타내는 양 \(K = Y\sigma\sqrt{\pi a}\)[MPa√m]. 균열 끝 근처 응력은 \(K/\sqrt{2\pi r}\)에 비례한다.
07장 파괴·피로·크리프 →

이동 인자shift factor
시간–온도 중첩에서 온도 \(T\)의 완화 시간과 기준 온도의 완화 시간의 비 \(a_T = \tau(T)/\tau(T_r)\). \(T_g\) 위에서는 WLF 식을 따른다.
13장 고분자 →

이동도mobility
표류 속도와 전기장의 비 \(\mu = v_\mathrm{d}/E = |e|\tau/m\). 산란이 잦을수록 작다.
15장 전기적·유전적 성질 →

이력 곡선hysteresis loop
전기장을 왕복시킬 때 강유전체의 분극이 늦게 따라가며 그리는 닫힌 P–E 곡선.
15장 전기적·유전적 성질 →

이론 강도theoretical strength
결함 없는 결정에서 원자면을 통째로 떼어 내는 데 필요한 응력. \(\sigma_\mathrm{th}\approx\sqrt{E\gamma_s/a_0}\approx E/10\)으로, 실제 강도보다 수십–수백 배 크다.
07장 파괴·피로·크리프 →

이론 밀도theoretical density
결정 구조와 격자 상수에서 계산한 밀도 \(\rho = nA/(V_\mathrm{C}N_\mathrm{A})\). 실측 밀도와 비교해 구조 판정이나 기공률 추정에 쓴다.
02장 원자 결합과 결정 구조 →

이론 전단 강도theoretical shear strength
완전한 결정의 한 면 전체를 한꺼번에 미끄러뜨리는 데 필요한 전단 응력, 대략 \(G/2\pi\). 실제 항복 응력보다 10³–10⁴배 크다.
06장 소성 변형과 강화 기구 →

이방성anisotropy
성질이 재는 방향에 따라 다른 성질. 단결정 실리콘의 영률은 [100] 130 GPa, [111] 188 GPa로 다르다.
02장 원자 결합과 결정 구조 →

이방성 도전 필름anisotropic conductive film, ACF
도전 입자를 퍼콜레이션 문턱보다 적게 넣은 접착 필름. 면 방향으로는 절연이고, 눌러 붙인 전극 사이 두께 방향으로만 전기가 통한다.
14장 복합재료 →

이소택틱isotactic
곁가지가 주사슬의 같은 쪽에만 붙은 배열. 규칙적이라 결정화할 수 있다(이소택틱 PP).
13장 고분자 →

이온 분극ionic polarization
이온 결정에서 양이온과 음이온이 반대 방향으로 밀려 생기는 분극. 적외선 공명 주파수까지 따라간다.
15장 전기적·유전적 성질 →

이온성 분율fraction of ionic character
두 원소 사이 결합이 이온 결합에 가까운 정도를 폴링 전기음성도 차로 어림한 값 \(100[1-e^{-(\Delta\chi)^2/4}]\) %.
12장 세라믹과 유리 →

이종 원자가 도핑aliovalent doping
모체 이온과 원자가가 다른 이온을 넣는 도핑. 전하 중성을 맞추기 위해 공공 같은 보상 결함이 생긴다(예: ZrO₂ 속 Y³⁺ 두 개당 산소 공공 하나).
04장 재료 속 확산 →

이차 경화secondary hardening
W·Mo·V를 많이 넣은 강을 500–600 °C에서 뜨임할 때 이들의 미세 합금 탄화물이 석출해 경도가 다시 오르는 현상.
11장 금속과 합금 →

이차 이온 질량 분석secondary ion mass spectrometry, SIMS
1차 이온으로 시료를 깎으며 튀어나온 이차 이온을 질량 분석기로 세어 ppb–ppm 불순물의 깊이 분포를 재는 분석법.
18장 재료 분석과 특성 평가 →

이차 전자secondary electron, SE
입사 전자가 시료 원자에서 떼어 낸 수 eV의 낮은 에너지 전자. 표면 몇 nm에서만 빠져나와 표면 형상을 보여 준다.
18장 재료 분석과 특성 평가 →

이트리아 안정화 지르코니아yttria-stabilized zirconia, YSZ
Y₂O₃를 넣어 입방정 형석 구조를 상온까지 안정화한 ZrO₂. 산소 공공이 많아 고온에서 산소 이온 전도체로 쓰이며 8 mol% 근처에서 전도도가 최대다.
04장 재료 속 확산 →

인바Invar
Fe–36 % Ni 합금. 온도가 오르며 자화가 줄어 생기는 자기 체적 수축이 격자 팽창을 상쇄해 상온 열팽창 계수가 약 1 ppm/K로 매우 작다.
16장 열적·광학적 성질 →

인발drawing
금속 봉·선을 다이 구멍으로 끌어당겨 지름을 줄이는 소성 가공. 선재·관을 만든다.
11장 금속과 합금 →

인성toughness
파단할 때까지 단위 부피의 재료가 흡수하는 에너지. 응력–변형 곡선 아래 전체 넓이로, 강도와 연성을 함께 가져야 크다.
06장 소성 변형과 강화 기구 →

인장 강도tensile strength
인장 시험에서 공칭 응력의 최댓값(TS). 이 점에서 네킹이 시작된다.
06장 소성 변형과 강화 기구 →

인장 시험tensile test
시편의 양 끝을 일정한 속도로 잡아당기며 하중과 늘어남을 기록해 탄성률·항복 강도·인장 강도·연성을 재는 가장 기본적인 기계 시험.
06장 소성 변형과 강화 기구 →

일렉트로마이그레이션electromigration
큰 전류 밀도의 전자 흐름이 금속 원자에 운동량을 전해 원자를 이동시키는 현상. 배선에 보이드와 힐록을 만들어 단선·단락을 일으킨다.
11장 금속과 합금 →

임계 냉각 속도critical cooling rate
확산 변태(펄라이트·베이나이트)를 피하고 마르텐사이트만 얻을 수 있는 가장 느린 냉각 속도. 공석 탄소강에서 약 140 °C/s이며 합금 원소가 낮춘다.
09장 상변태 속도론 →

임계 반지름critical radius
핵생성 자유 에너지 곡선 \(\Delta G(r)\)이 최대가 되는 반지름 \(r^* = 2\gamma/(\Delta G_v-\Delta G_s)\). 이보다 작은 덩어리는 줄어들고 큰 덩어리는 자란다.
09장 상변태 속도론 →

임계 반지름 비critical radius ratio
음이온끼리 막 닿으면서 양이온도 음이온에 막 닿는 양이온/음이온 반지름 비. CN 3·4·6·8에 대해 0.155·0.225·0.414·0.732이다.
02장 원자 결합과 결정 구조 →

임계 변형critical strain
재결정이 일어나는 데 필요한 최소 냉간 가공도(대개 2–20 %). 이보다 작으면 재결정하지 않거나 거대 결정립이 생긴다.
06장 소성 변형과 강화 기구 →

임계 분해 전단 응력critical resolved shear stress, CRSS
슬립계가 미끄러지기 시작하는 분해 전단 응력 \(\tau_\mathrm{CRSS}\). 단결정의 항복 응력은 \(\tau_\mathrm{CRSS}/m_\text{max}\)이다.
06장 소성 변형과 강화 기구 →

임계 섬유 길이critical fiber length
섬유 가운데의 응력이 섬유 강도에 이르는 데 필요한 최소 길이 \(l_c = \sigma_f^*d/2\tau_c\). 이보다 짧은 섬유는 끊어지지 않고 뽑힌다.
14장 복합재료 →

입계 부식intergranular corrosion
결정립 내부는 멀쩡하고 결정립계(또는 그 인접 결핍층)만 선택적으로 녹는 부식.
17장 재료 열화와 신뢰성 →

ㅈ

자가 어닐링self-annealing
전해 도금한 구리처럼 저장 에너지가 큰 막이 상온에서도 스스로 재결정·결정립 성장하는 현상.
06장 소성 변형과 강화 기구 →

자기 틈새 원자self-interstitial
결정을 이루는 원자 자신이 격자점 사이의 틈에 끼어 있는 점결함. 금속에서는 형성 에너지가 공공의 2–4배라 드물다.
03장 결정 결함 →

자유 결합 사슬freely jointed chain
길이 \(b\)인 막대 \(N\)개를 방향 제약 없이 이은 이상 사슬 모형. \(\langle R^2\rangle = Nb^2\)이다.
13장 고분자 →

자유 변수free variable
설계자가 마음대로 정할 수 있는 치수(단면적, 두께 등). 제약 조건을 써서 목적 함수에서 소거하면 성능 지수가 남는다.
01장 재료와 재료 선택 →

자유 부피free volume
고분자 속에서 분자가 차지하지 않은 빈 공간. 사슬 끝·가소제가 자유 부피를 늘려 \(T_g\)를 낮추며, WLF 식의 기초가 된다.
13장 고분자 →

작업점working point
유리의 점도가 \(10^3\) Pa·s인 온도. 불기·누르기 같은 성형을 하는 온도다.
12장 세라믹과 유리 →

잔류 분극remanent polarization
이력 곡선에서 전기장을 0으로 되돌렸을 때 남는 분극 \(P_\mathrm{r}\).
15장 전기적·유전적 성질 →

잔류 오스테나이트retained austenite
담금질 뒤 마르텐사이트로 바뀌지 않고 남은 오스테나이트. 고탄소강일수록 많으며 서브제로 처리와 뜨임으로 줄인다.
09장 상변태 속도론 →

잔류 응력residual stress
외력이 없는데도 재료 속에 남아 있는 응력. 박막에서는 증착·열팽창 차이로 생기며 XRD sin²ψ 법이나 웨이퍼 휨으로 잰다.
18장 재료 분석과 특성 평가 →

장범위 규칙성long-range order
원자 배열의 규칙이 수많은 원자 간 거리에 걸쳐 주기적으로 이어지는 성질. 결정의 특징이며 X선 회절의 날카로운 봉우리를 낸다.
02장 원자 결합과 결정 구조 →

재결정recrystallization
가공 조직 속에서 전위가 거의 없는 새 결정립이 핵생성해 자라 가공 경화를 없애는 과정. JMAK 식을 따른다.
06장 소성 변형과 강화 기구 →

재결정 온도recrystallization temperature
대략 1시간 안에 재결정이 완료(또는 절반)되는 온도. 녹는점(K)의 0.3–0.5배이고 가공도가 클수록 낮다.
06장 소성 변형과 강화 기구 →

재료 사면체materials tetrahedron
구조·공정·성질·성능을 꼭짓점으로 하고 특성 평가를 가운데 둔 그림으로, 공정이 구조를, 구조가 성질을, 성질이 성능을 정한다는 재료과학의 틀을 나타낸다.
01장 재료와 재료 선택 →

재료 성질 지도materials property chart, Ashby chart
두 재료 성질을 로그–로그 축에 놓고 여러 재료를 함께 표시한 그림(애시비 도표). 같은 분류의 재료가 무리를 이루고, 성능 지수는 직선으로 나타난다.
01장 재료와 재료 선택 →

저장 에너지stored energy
냉간 가공으로 늘어난 전위 등에 저장된 에너지. 회복과 재결정의 구동력이다.
06장 소성 변형과 강화 기구 →

저장 탄성률storage modulus
사인파 변형 시험에서 변형과 같은 위상인 응력 성분의 비 \(E' = (\sigma_0/\varepsilon_0)\cos\delta\). 한 주기에 저장했다 돌려주는 탄성 에너지를 나타낸다.
13장 고분자 →

저항 온도 계수temperature coefficient of resistance, TCR
온도 1 K 변화에 따른 저항률의 상대 변화 \(\alpha_R = (1/\rho)(d\rho/dT)\). 순금속은 약 0.004 K⁻¹이다.
15장 전기적·유전적 성질 →

적층 결함stacking fault
조밀면을 쌓는 순서(FCC의 …ABCABC…)가 한 곳에서 어긋난 면결함. 층이 빠지면 내인성, 끼면 외인성이다.
03장 결정 결함 →

적층판laminate
섬유 방향이 다른 층을 여러 장 쌓아 붙인 판. 쌓는 순서를 [0/90]ₛ처럼 각도로 적고, 대칭 적층은 온도 변화로 휘지 않는다.
14장 복합재료 →

전기 저항률electrical resistivity
단위 길이·단위 단면적 시편의 저항으로 나타낸 재료 고유의 저항 \(\rho = RA/l\)(Ω·m). 반도체·박막에서는 Ω·cm, µΩ·cm도 쓴다.
15장 전기적·유전적 성질 →

전기 전도도electrical conductivity
저항률의 역수 \(\sigma = 1/\rho\)(S/m). 캐리어 농도·전하·이동도의 곱 \(\sigma = n|e|\mu\)로 쓴다.
15장 전기적·유전적 성질 →

전단 지연shear lag
기지가 섬유 표면을 전단 응력으로 끌어당겨 섬유 끝에서부터 섬유 응력을 쌓아 올리는 하중 전달 모형. 끝 근처의 섬유는 덜 일한다.
14장 복합재료 →

전단 탄성률shear modulus
전단 응력과 공학 전단 변형의 비 \(G = \tau/\gamma\). 등방성 재료에서 \(G = E/2(1+\nu)\)이다.
05장 응력·변형과 탄성 →

전위dislocation
결정 속에서 이미 미끄러진 영역과 미끄러지지 않은 영역의 경계를 이루는 선 결함. 버거스 벡터 \(\mathbf b\)로 어긋남을 나타내며, 전위가 움직여 금속이 소성 변형한다.
03장 결정 결함 →

전위 밀도dislocation density
단위 부피 속 전위선의 총길이(m⁻²). 어닐한 금속 \(10^{10}\)–\(10^{12}\), 냉간 가공한 금속 \(10^{15}\)–\(10^{16}\) m⁻² 정도다.
03장 결정 결함 →

전위 쌓임dislocation pile-up
같은 원에서 나온 전위들이 결정립계 같은 장애물 앞에 줄지어 멈춘 배열. 앞머리에 큰 응력이 모인다.
06장 소성 변형과 강화 기구 →

전율 고용체isomorphous system
액체와 고체 모두에서 두 성분이 모든 비율로 섞여 한 가지 고용체를 이루는 계. Cu–Ni, Si–Ge가 대표적이며 상태도는 렌즈 모양이다.
08장 상태도와 미세조직 →

전자 바람electron wind
흐르는 전자가 확산하는 원자와 충돌하며 원자를 전자 흐름 방향으로 미는 힘. 크기는 \(F = Z^*e\rho j\)로 쓴다.
17장 재료 열화와 신뢰성 →

전자 분극electronic polarization
전기장이 원자의 전자구름을 원자핵에 대해 밀어 생기는 분극. 모든 물질에 있고 자외선 주파수까지 따라간다.
15장 전기적·유전적 성질 →

전하 중성charge neutrality
이온 결정 전체의 전하 합이 0이어야 한다는 조건. 하전 점결함과 도펀트의 농도 사이 관계를 정한다.
04장 재료 속 확산 →

절연 내력dielectric strength
절연체가 파괴되지 않고 견디는 최대 전기장 \(E_\mathrm{bd}\)(MV/cm). 유전율이 클수록, 면적이 클수록 낮다.
15장 전기적·유전적 성질 →

점결함point defect
원자 하나 크기 범위에서 결정의 주기성을 깨는 결함. 공공, 자기 틈새 원자, 치환·틈새 불순물이 있다.
03장 결정 결함 →

점탄성viscoelasticity
탄성 고체와 점성 액체의 성질을 함께 가져 응답이 시간에 따라 변하는 성질. 고분자에서 응력 완화·크리프·동적 손실로 나타난다.
13장 고분자 →

접종제inoculant, grain refiner
쇳물에 넣어 불균질 핵생성 자리를 제공하는 입자나 모합금(Al의 TiB₂·Al₃Ti 등). 결정립을 곱게 하고 등축정을 늘린다.
10장 응고·결정 성장과 박막 미세조직 →

접촉각contact angle
고체 표면과 액체 방울 가장자리의 접선이 액체 쪽에서 이루는 각 \(\theta\). \(\gamma_\mathrm{SV} = \gamma_\mathrm{SL} + \gamma_\mathrm{LV}\cos\theta\)를 만족하며, 작을수록 잘 젖는다.
11장 금속과 합금 →

정전척electrostatic chuck
세라믹 유전층 속 전극에 전압을 걸어 웨이퍼를 전기력으로 붙잡는 장치. 쿨롱형과 존슨–라벡형이 있다.
12장 세라믹과 유리 →

정합 계면coherent interface
두 상의 원자면이 계면을 건너 그대로 이어지는 계면. 계면 에너지는 작지만 격자 불일치를 탄성 변형으로 받아 변형 에너지가 크다.
09장 상변태 속도론 →

젖음wetting
액체(녹은 솔더)가 고체 표면에 퍼지는 정도. 세 계면 에너지의 균형(영 식)으로 정해지는 접촉각으로 나타낸다.
11장 금속과 합금 →

제너 고정Zener pinning
결정립계에 걸린 미세 입자가 경계 이동을 막아 결정립 성장을 멈추게 하는 효과. 한계 크기 \(d_\text{lim}\approx4r/3f\).
06장 소성 변형과 강화 기구 →

제너 이방성 비Zener anisotropy ratio
입방정의 탄성 이방성을 재는 수 \(A = 2C_{44}/(C_{11}-C_{12})\). 등방이면 1이고 Si 1.56, Cu 3.21, W 1.01이다.
05장 응력·변형과 탄성 →

제약 조건constraints
부품이 반드시 만족해야 하는 조건(강성·강도 이상, 사용 온도, 절연 등). 재료 선택에서 통과와 탈락을 가르는 선별에 쓰인다.
01장 재료와 재료 선택 →

조미니 시험Jominy end-quench test
오스테나이트화한 표준 봉의 한쪽 끝만 물로 식힌 뒤 끝에서의 거리에 따른 경도를 재어 경화능을 평가하는 시험.
11장 금속과 합금 →

조성적 과냉constitutional supercooling
계면 앞에 쌓인 용질이 액상선 온도를 낮춰, 실제 온도가 그 자리 액체의 액상선 온도보다 낮아진 상태. \(G/V \lt \Delta T_0/D\)이면 생겨 평탄 계면이 셀·덴드라이트로 갈라진다.
10장 응고·결정 성장과 박막 미세조직 →

존슨–라벡 효과Johnsen–Rahbek effect
약간 전도성인 유전체와 도체 사이의 미세한 틈에 전압이 집중되어 큰 정전 인력이 생기는 현상. 낮은 전압의 정전척에 쓴다.
12장 세라믹과 유리 →

존슨–멜–아브라미 식Johnson–Mehl–Avrami–Kolmogorov (JMAK) equation
무작위 핵생성과 성장으로 진행하는 변태의 분율 \(f = 1-\exp(-kt^n)\). 확장 부피 \(X_\text{ext}\)에 부딪힘 보정 \(df = (1-f)dX_\text{ext}\)를 적용해 얻는다.
09장 상변태 속도론 →

주방향principal direction
전단 응력이 0이 되는 면의 법선 방향. 응력 행렬의 고유 벡터이며 평면 응력에서는 \(\tan2\theta_p = 2\tau_{xy}/(\sigma_x-\sigma_y)\)로 구한다.
05장 응력·변형과 탄성 →

주상정 영역columnar zone
칠 영역 결정립 가운데 빠른 성장 방향이 열 흐름과 나란한 것들이 경쟁 성장으로 살아남아 길쭉하게 자란 영역.
10장 응고·결정 성장과 박막 미세조직 →

주석 휘스커tin whisker
순주석 도금 표면에서 압축 응력에 밀려 뿌리부터 자라나는 가는 단결정 주석 실. 이웃 도체와 단락을 일으킨다.
17장 재료 열화와 신뢰성 →

주응력principal stress
주방향 면에 걸리는 수직 응력으로, 응력 행렬의 고윳값 \(\sigma_1\ge\sigma_2\ge\sigma_3\)이다. 그 점의 수직 응력 가운데 최댓값과 최솟값을 준다.
05장 응력·변형과 탄성 →

주조casting
녹인 금속을 틀에 부어 응고시켜 모양을 만드는 공정. 복잡한 형상을 한 번에 만들지만 응고 조직·편석·기공이 남는다.
11장 금속과 합금 →

중립점 거리distance from neutral point
패키지에서 열팽창 불일치 변위가 0인 중립점(대개 중심)으로부터 솔더 볼까지의 거리 \(L_D\). 클수록 전단 변형이 커진다.
17장 재료 열화와 신뢰성 →

중합도degree of polymerization
사슬 하나에 든 반복 단위의 수(DP). 사슬의 몰 질량은 \(M = \mathrm{DP}\times m\)이다.
13장 고분자 →

지렛대 규칙lever rule
두 상 영역에서 상의 질량 분율을 구하는 규칙. \(W_\alpha = (C_0 - C_\mathrm{L})/(C_\alpha - C_\mathrm{L})\)처럼 받침점 \(C_0\)에서 반대쪽 팔의 길이가 그 상의 분율이다.
08장 상태도와 미세조직 →

지연 시간time lag
막을 통과하는 누적량의 점근선이 시간축과 만나는 시간 \(t_\text{lag} = L^2/6D\). 막 투과가 정상 상태에 이르는 시간의 척도다.
04장 재료 속 확산 →

진변형true strain
늘어남을 그 순간의 길이로 나눠 더한 변형 \(\varepsilon_\mathrm T = \ln(L_i/L_0)\). 여러 단계의 변형을 그대로 더할 수 있다.
06장 소성 변형과 강화 기구 →

진성 반도체intrinsic semiconductor
불순물 없이 열로 띠틈을 넘은 전자와 정공만으로 전도하는 반도체. \(n = p = n_\mathrm{i}\).
15장 전기적·유전적 성질 →

진성 응력intrinsic stress
박막이 자라는 과정 자체가 남긴 응력. 결정립이 합쳐지며 생기는 인장, 이온 충돌로 원자가 끼어드는 압축 등이 있으며 열 불일치 응력과 더해져 막 응력이 된다.
05장 응력·변형과 탄성 →

진응력true stress
하중을 그 순간의 실제 단면적으로 나눈 응력 \(\sigma_\mathrm T = F/A_i\). 네킹 전에는 \(\sigma(1+\varepsilon)\)이다.
06장 소성 변형과 강화 기구 →

질별temper designation
알루미늄 합금 이름 뒤에 붙여 가공·열처리 이력을 나타내는 기호. O(풀림), H(가공 경화), T4(자연 시효), T6(인공 시효), T7(과시효) 등.
11장 금속과 합금 →

집속 이온 빔focused ion beam, FIB
수십 kV로 가속한 Ga⁺ 등의 이온을 nm 크기로 모아 시료를 깎거나 증착하는 장비. 특정 위치의 단면과 TEM 시편을 만든다.
18장 재료 분석과 특성 평가 →

집합 조직texture
다결정에서 결정립의 방위가 특정 방향으로 쏠린 상태. 압연판, (111) 구리 배선, 기둥 결정립 박막처럼 다결정에도 이방성을 남긴다.
02장 원자 결합과 결정 구조 →

ㅊ

청동bronze
구리에 주석(또는 Al·Si 등)을 넣은 합금. 인청동(Cu–Sn–P)은 스프링·커넥터에 쓴다.
11장 금속과 합금 →

체심 입방body-centered cubic, BCC
정육면체의 꼭짓점과 몸 중심에 원자가 있는 결정 구조(BCC). 단위정 원자 2개, 배위수 8, 충진율 0.68, \(a = 4R/\sqrt3\).
02장 원자 결합과 결정 구조 →

체심 정방정body-centered tetragonal (BCT)
체심 입방 격자의 한 축(c)이 다른 두 축(a)과 길이가 다른 격자. 탄소강 마르텐사이트는 \(c/a\approx1+0.045\)(wt% C)이다.
09장 상변태 속도론 →

체적 탄성률bulk modulus
정수압과 부피 변화율의 비 \(K = -p/(\Delta V/V)\). 등방성 재료에서 \(K = E/3(1-2\nu)\)이며 \(\nu\to0.5\)에서 무한히 커진다.
05장 응력·변형과 탄성 →

초석 시멘타이트proeutectoid cementite
과공석강(0.76–2.14 wt% C)에서 Acm 선 아래 오스테나이트 결정립계를 따라 그물처럼 먼저 생긴 시멘타이트. 강을 취약하게 만든다.
08장 상태도와 미세조직 →

초석 페라이트proeutectoid ferrite
아공석강(0.022–0.76 wt% C)에서 727 °C보다 높은 온도에 오스테나이트 결정립계를 따라 먼저 생긴 페라이트.
08장 상태도와 미세조직 →

초정primary phase
공정(또는 공석) 반응보다 먼저, 액상선(또는 A₃·Acm 선) 아래에서 생긴 상. 아공정 Pb–Sn의 초정 α, 아공석강의 초석 페라이트가 그 예다.
08장 상태도와 미세조직 →

초측면 성장super-lateral growth, SLG
레이저로 박막을 거의 완전히 녹였을 때 바닥에 남은 드문 고체 씨앗에서 옆으로 길게 자라 µm급 결정립이 생기는 성장.
10장 응고·결정 성장과 박막 미세조직 →

초탄성superelasticity
오스테나이트 상태의 형상 기억 합금에 힘을 주면 응력 유기 마르텐사이트가 생겨 큰 변형(6–8 %)이 일어나고, 힘을 빼면 즉시 되돌아가는 성질.
11장 금속과 합금 →

초합금superalloy
녹는점의 큰 비율에 이르는 고온에서 강도·크리프·산화 저항을 유지하는 니켈·코발트 기지 합금. 터빈 블레이드·디스크에 쓴다.
11장 금속과 합금 →

최대 과냉maximum undercooling
먼지·벽 없이 균질 핵생성만으로 액체가 굳기 시작하는 과냉도. 턴불의 실험에서 대략 \(0.2\,T_m\)이다(구리 236 K).
10장 응고·결정 성장과 박막 미세조직 →

최대 충전 분율maximum packing fraction
입자들이 서로 닿아 더 채울 수 없는 부피 분율 \(\phi_m\). 다가가면 점도가 발산하며, 입자 모양과 크기 분포에 따라 0.6에서 0.9까지 달라진다.
14장 복합재료 →

추적자 확산tracer diffusion
동위원소 등으로 표시한 원자가 농도 기울기 없이 무작위로 퍼지는 확산. 추적자 확산 계수 \(D^*\)에는 상관 인자가 곱해져 있다.
04장 재료 속 확산 →

축소 탄성률reduced modulus
시료와 압입자의 탄성 변형을 합친 탄성률 \(1/E_r = (1-\nu^2)/E + (1-\nu_i^2)/E_i\).
06장 소성 변형과 강화 기구 →

취성 파괴brittle fracture
소성 변형이 거의 없이 균열이 빠르게 달리는 파괴. 벽개나 입계 파괴로 평평하고 반짝이는 파면을 남긴다.
07장 파괴·피로·크리프 →

층ply, lamina
적층판을 이루는 한 장의 판. 보통 섬유가 한 방향으로 정렬된 단방향 판이며 각도로 표시한다.
14장 복합재료 →

층간 분리delamination
적층판의 층 사이(섬유가 없는 수지층)나 이종 재료 계면이 갈라지는 파괴. 적층판과 패키지의 대표적 약점이다.
14장 복합재료 →

치환형 고용체substitutional solid solution
용질 원자가 용매 원자의 격자 자리를 차지한 고용체. 흄–로더리 규칙이 고용 범위를 가늠하게 해 준다.
03장 결정 결함 →

칠 영역chill zone
주괴에서 차가운 주형 벽에 닿아 크게 과냉된 액체에 수많은 핵이 생겨 만들어진 얇은 미세 결정립 층.
10장 응고·결정 성장과 박막 미세조직 →

침탄carburizing
저탄소강을 탄소가 많은 분위기에서 오스테나이트 온도로 가열해 표면에 탄소를 확산시켜 표면을 경화하는 열처리. 표면 농도가 일정한 erf 해로 깊이와 시간을 계산한다.
04장 재료 속 확산 →

침투 깊이penetration depth
빛의 세기가 \(1/e\)로 줄어드는 깊이 \(1/\alpha\). 레이저 어닐로 데워지는 깊이나 광검출기가 빛을 흡수하는 두께를 정한다.
16장 열적·광학적 성질 →

ㅋ

카나야–오카야마 범위Kanaya–Okayama range
전자가 고체 속으로 들어가는 깊이의 어림식 \(R = 0.0276AE_0^{1.67}/(Z^{0.889}\rho)\) µm (\(E_0\) keV).
18장 재료 분석과 특성 평가 →

카피차 저항Kapitza resistance
계면 열저항의 다른 이름 \(R_\mathrm{K}\). 같은 열저항을 갖는 재료 두께 \(R_\mathrm{K}\kappa\)를 카피차 길이라 하며, 층이 이보다 얇으면 계면이 열 흐름을 지배한다.
16장 열적·광학적 성질 →

칼날 전위edge dislocation
버거스 벡터가 전위선에 수직인 전위. 끼어든 반쪽 원자면의 끝으로 볼 수 있고, 반쪽면 쪽은 압축·반대쪽은 인장 응력을 받는다.
03장 결정 결함 →

캡 층capping layer
구리 배선 윗면을 덮는 SiCN·SiN 유전체나 Co·CoWP 금속막. 구리 EM의 주 경로인 윗면 계면의 확산 속도를 정한다.
17장 재료 열화와 신뢰성 →

커너 식Kerner equation
구형 입자 둘레 기지의 전단 변형까지 고려한 복합재료 열팽창 계수 식. 단순 혼합과 터너 사이에 놓이며 입자 충전 수지의 실측에 잘 맞는다.
14장 복합재료 →

커켄달 보이드Kirkendall void
빠른 원소가 빠져나가는 쪽에 공공이 과포화되어 모여 생긴 빈 구멍. 공공 흡수원이 부족할 때 생기며 솔더 접합의 Cu₃Sn 층에서 흔하다.
04장 재료 속 확산 →

커켄달 효과Kirkendall effect
확산 쌍에서 두 원소의 고유 확산 계수가 달라 원자의 알짜 흐름이 생기고, 그만큼의 공공 흐름으로 격자면이 한쪽에서 사라지고 다른 쪽에서 생겨 표지가 빠른 원소 쪽으로 움직이는 현상.
04장 재료 속 확산 →

켈빈–보이트 모형Kelvin–Voigt model
스프링과 대시포트를 병렬로 이은 점탄성 모형. 지연된 크리프 \(\varepsilon = (\sigma_0/E)(1-e^{-t/\tau})\)를 그리지만 순간 탄성과 응력 완화가 없다.
13장 고분자 →

코nose
TTT·CCT 도표의 C 곡선에서 변태 시작 시간이 가장 짧은 지점. 핵생성 구동력과 확산 속도의 곱이 최대인 온도다.
09장 상변태 속도론 →

코블 크리프Coble creep
물질이 결정립계를 따라 확산해 일어나는 확산 크리프. 속도가 \(\sigma\delta D_{gb}/d^3\)에 비례해 결정립이 작을수록 빠르다.
07장 파괴·피로·크리프 →

코시 식Cauchy equation
투명 영역의 굴절률을 \(n = A + B/\lambda^2 + C/\lambda^4\)로 근사한 실험 분산식. 엘립소메트리로 박막의 굴절률을 맞출 때 흔히 쓴다.
16장 열적·광학적 성질 →

코이스티넨–마르부르거 식Koistinen–Marburger equation
\(M_s\) 아래 온도 \(T\)까지 냉각했을 때 오스테나이트가 마르텐사이트로 바뀐 분율 \(f_M = 1-\exp[-\alpha_m(M_s-T)]\), \(\alpha_m\approx0.011\) K⁻¹.
09장 상변태 속도론 →

코트렐 분위기Cottrell atmosphere
용질 원자가 전위의 응력장에서 변형 에너지가 낮아지는 쪽(큰 원자는 인장 쪽)으로 모여 만든 구름. 전위를 붙잡아 항복점 현상을 만든다.
03장 결정 결함 →

코핀–맨슨 식Coffin–Manson relation
저주기 피로에서 소성 변형 진폭과 수명의 관계 \(\Delta\varepsilon_p/2 = \varepsilon_f'(2N_f)^c\). 솔더 접합 열 피로 수명 추정에 쓴다.
07장 파괴·피로·크리프 →

콩시데르 조건Considère criterion
하중이 최대가 되어 네킹이 시작되는 조건 \(d\sigma_\mathrm T/d\varepsilon_\mathrm T = \sigma_\mathrm T\). 홀로몬 재료에서는 \(\varepsilon_\mathrm T = n\)이다.
06장 소성 변형과 강화 기구 →

퀴리 온도Curie temperature
강유전체가 자발 분극을 잃고 상유전체가 되는 상전이 온도 \(T_\mathrm{C}\).
15장 전기적·유전적 성질 →

크뢰거–빙크 표기Kröger–Vink notation
결함을 \(\mathrm{M}_\mathrm{S}^C\)(무엇이, 어느 자리에, 완전 결정에 비한 유효 전하 •·′·×로) 나타내는 표기. 결함 반응식의 자리·질량·전하 균형을 맞추는 데 쓴다.
03장 결정 결함 →

크리프creep
일정한 하중 아래에서 시간에 따라 변형이 쌓이는 현상. 원자 확산이 활발한 \(T > 0.4T_m\)에서 중요하다.
07장 파괴·피로·크리프 →

클라우지우스–모소티 식Clausius–Mossotti relation
로렌츠 국소장으로 분극률과 유전 상수를 잇는 식 \((\varepsilon_\mathrm{r} - 1)/(\varepsilon_\mathrm{r} + 2) = N\alpha/3\varepsilon_0\).
15장 전기적·유전적 성질 →

ㅌ

타우크 그림Tauc plot
\((\alpha h\nu)^{1/r}\)을 \(h\nu\)에 대해 그려 흡수 끝 위의 직선 구간을 0까지 연장해 띠틈을 읽는 방법. 직접 허용 전이는 \(r = 1/2\), 간접·비정질은 \(r = 2\)다.
16장 열적·광학적 성질 →

탄성 회복elastic recovery
소성 변형 뒤 하중을 빼면 탄성 변형만큼 기울기 \(E\)의 직선을 따라 되돌아오는 것.
06장 소성 변형과 강화 기구 →

탄소강plain carbon steel
탄소 외 합금 원소가 망가니즈 1 % 남짓뿐인 강. 탄소량에 따라 저탄소(0.25 % 미만)·중탄소(0.25–0.6 %)·고탄소(0.6–1.4 %)강으로 나눈다.
11장 금속과 합금 →

탐침 겹침tip convolution
AFM 상이 표면 모양과 탐침 끝 모양의 겹침(팽창)으로 나타나는 현상. 좁은 골은 좁고 얕게, 돌기는 넓게 보인다.
18장 재료 분석과 특성 평가 →

택티시티tacticity
곁가지가 달린 비닐 고분자에서 곁가지가 지그재그 주사슬의 어느 쪽에 붙는지의 규칙성. 이소·신디오·어택틱으로 나뉜다.
13장 고분자 →

터너 식Turner equation
모든 상이 같은 부피 변형을 하고 내부 응력의 합이 0이라고 보아 체적 탄성률로 가중 평균한 복합재료 열팽창 계수 식. 실측보다 작게 예측하는 경향이 있다.
14장 복합재료 →

텅스텐 플러그tungsten plug
콘택·비아 구멍을 Ti/TiN 위에 CVD 텅스텐(WF₆ 환원)으로 채우고 CMP로 위를 깎아 만든 수직 연결 도체.
11장 금속과 합금 →

테일러 식Taylor equation
전위끼리의 상호작용에 의한 강화 \(\Delta\sigma = M\alpha Gb\sqrt\rho\). 가공 경화의 기본식이다.
06장 소성 변형과 강화 기구 →

테일러 인자Taylor factor
다결정의 항복 강도와 CRSS를 잇는 방향 평균 인자 \(M\)(\(\sigma_\mathrm y\approx M\tau_\mathrm{CRSS}\)). 무작위 방향 FCC는 약 3.06이다.
06장 소성 변형과 강화 기구 →

투명 전도막transparent conducting oxide, TCO
띠틈이 넓은 산화물에 전자를 \(10^{20}\)–\(10^{21}\) cm⁻³ 도핑해 가시광은 통과시키고 전기는 통하게 한 막(ITO 등). 띠틈과 플라스마 파장 사이에서 투명하다.
16장 열적·광학적 성질 →

트랙션traction
물체 속 한 면을 통해 한쪽이 다른 쪽에 미치는 단위 넓이당 힘. 법선이 \(\hat n\)인 면의 트랙션은 \(\mathbf t = \boldsymbol\sigma\hat n\)이다.
05장 응력·변형과 탄성 →

트레스카 항복 기준Tresca yield criterion
최대 전단 응력 \((\sigma_1-\sigma_3)/2\)이 \(\sigma_\mathrm{y}/2\)에 이르면 항복한다는 기준. 폰 미제스보다 늘 같거나 보수적이다.
05장 응력·변형과 탄성 →

특성 X선characteristic X-ray
내각 전자가 빠진 자리를 바깥 전자가 메울 때 나오는 X선. 에너지가 원소마다 정해져 있어 원소 분석에 쓴다.
18장 재료 분석과 특성 평가 →

특성비characteristic ratio
실제 사슬이 같은 결합 수의 자유 결합 사슬보다 얼마나 더 퍼졌는지 나타내는 \(C_\infty = \langle R^2\rangle/nl^2\). PE는 약 6.7이다.
13장 고분자 →

틈 부식crevice corrosion
좁은 틈 속 용액의 산소가 고갈되어 틈 안이 양극, 바깥이 음극이 되며 진행하는 국부 부식.
17장 재료 열화와 신뢰성 →

틈새 자리interstitial site
결정 격자의 원자 사이에 남은 빈 자리. 작은 원자(H·C·N·B)가 들어가 틈새 고용체를 만들거나, 이온 결정에서 양이온이 채운다.
02장 원자 결합과 결정 구조 →

틈새형 고용체interstitial solid solution
H·C·N·O처럼 작은 용질 원자가 용매 원자 사이의 틈새 자리에 들어간 고용체. 고용도는 틈새 자리 크기가 정한다.
03장 결정 결함 →

ㅍ

파괴 인성fracture toughness
균열이 불안정하게 자라기 시작하는 응력 확대 계수의 임계값. 평면 변형 모드 I 값 \(K_\mathrm{IC}\)를 재료 상수로 쓴다.
07장 파괴·피로·크리프 →

파레토 전선Pareto front
여러 목표를 동시에 볼 때 어느 목표도 나빠지지 않으면서 다른 목표를 더 좋게 할 수 있는 후보가 없는 해들의 경계. 최적 재료는 이 전선 위에 있다.
01장 재료와 재료 선택 →

파리스 법칙Paris law
피로 균열 성장 속도와 응력 확대 계수 범위의 멱법칙 관계 \(da/dN = C(\Delta K)^m\). 적분하면 균열 성장 수명을 얻는다.
07장 파괴·피로·크리프 →

파이프 확산pipe diffusion
전위 중심을 따라 일어나는 확산. 유효 확산 계수에 전위 밀도와 파이프 단면적의 곱만큼 기여한다.
04장 재료 속 확산 →

팔면체 자리octahedral site
이웃 원자 6개가 팔면체로 둘러싼 틈새 자리. FCC에서 가장 커서 원자 반지름의 0.414배인 구가 들어간다.
02장 원자 결합과 결정 구조 →

팝콘 균열popcorn cracking
흡습한 플라스틱 패키지가 리플로 중 계면의 수분이 증기가 되며 박리되고 수지가 깨지는 불량.
17장 재료 열화와 신뢰성 →

패싯facet
원자적으로 매끈한 결정면으로 이루어진 성장 계면. 잭슨 인자 \(\Delta H_f/RT_m\)이 큰 실리콘·산화물에서 나타나며 계단이 있어야 자란다.
10장 응고·결정 성장과 박막 미세조직 →

펄라이트pearlite
공석 반응으로 생긴 페라이트와 시멘타이트의 판상 조직. 질량비는 약 89 : 11이며 강의 강도를 높인다.
08장 상태도와 미세조직 →

페라이트ferrite
탄소가 아주 조금(727 °C에서 최대 0.022 wt%) 녹은 체심 입방 α-철. 무르고 연성이 크다.
08장 상태도와 미세조직 →

페르미 에너지Fermi energy
0 K에서 전자가 채운 가장 높은 에너지 준위 \(E_\mathrm{F}\).
15장 전기적·유전적 성질 →

펙 모형Peck model
습도 시험의 가속 계수를 상대 습도의 거듭제곱과 아레니우스 온도 항의 곱 \((\mathrm{RH}_t/\mathrm{RH}_u)^n\exp[E_a/k(1/T_u-1/T_t)]\)로 나타낸 모형.
17장 재료 열화와 신뢰성 →

평면 응력plane stress
한 방향(보통 \(z\)) 응력 성분 \(\sigma_z, \tau_{xz}, \tau_{yz}\)가 0인 응력 상태. 박막·얇은 판·자유 표면이 이 상태에 가깝다.
05장 응력·변형과 탄성 →

평형 원자 간 거리equilibrium interatomic spacing
원자 사이 힘 \(F = -dE/dr\)이 0이 되는, 결합 에너지 곡선의 바닥 위치 \(r_0\). 대개 0.2–0.4 nm다.
02장 원자 결합과 결정 구조 →

포논 평균 자유 행로phonon mean free path
포논이 산란되기까지 평균적으로 나아가는 거리 \(\ell\). 포논 열전도도 \(\kappa = \tfrac13Cv\ell\)를 정하며, 움클랍·질량 차·경계 산란이 더해져 짧아진다.
16장 열적·광학적 성질 →

포물선 성장 법칙parabolic growth law
확산이 속도를 정하는 반응층·산화막의 두께가 \(x^2 = x_0^2 + kt\)로 자라는 법칙. 성장 상수 \(k\)는 아레니우스형 온도 의존성을 갖는다.
04장 재료 속 확산 →

포물선 속도 법칙parabolic rate law
치밀한 막을 지나는 이온 확산이 속도를 정해 \(x^2 = k_pt\)로 자라는 산화 법칙. 막이 두꺼워질수록 스스로 느려진다.
17장 재료 열화와 신뢰성 →

포정 반응peritectic reaction
냉각할 때 액체와 한 고체가 반응해 새 고체를 만드는 반응 \(\mathrm{L} + \alpha \to \beta\). 생긴 β가 반응물을 갈라놓아 흔히 끝나지 않고 남는다.
08장 상태도와 미세조직 →

포츠 모형Potts model
격자 칸마다 결정립 번호를 붙이고 경계 에너지가 줄도록 번호를 바꾸는 몬테카를로 모형. 곡률 구동 결정립 성장과 \(d^2 \propto t\)를 재현한다.
10장 응고·결정 성장과 박막 미세조직 →

폭스 식Fox equation
섞이는 두 성분(랜덤 공중합체, 고분자와 가소제)의 유리 전이 온도를 어림하는 식 \(1/T_g = w_1/T_{g1}+w_2/T_{g2}\)(켈빈).
13장 고분자 →

폰 미제스 등가 응력von Mises equivalent stress
다축 응력 상태를 단축 인장으로 환산한 값 \(\sigma_\text{vM} = \sqrt{\tfrac12[(\sigma_1-\sigma_2)^2+(\sigma_2-\sigma_3)^2+(\sigma_3-\sigma_1)^2]}\). 단축 인장이면 \(\sigma\), 등이축이면 \(|\sigma|\)이다.
05장 응력·변형과 탄성 →

폰 미제스 항복 기준von Mises yield criterion
편차 응력이 저장하는 뒤틀림 에너지가 임계값에 이르면 항복한다는 기준. 등가 응력 \(\sigma_\text{vM} = \sqrt{\tfrac12\sum(\sigma_i-\sigma_j)^2}\)이 \(\sigma_\mathrm{y}\)에 이르면 항복하며 정수압과 무관하다.
05장 응력·변형과 탄성 →

폴리타입polytypism
조밀 층(이중층)의 적층 순서만 다른 다형. SiC의 3C(ABC)·4H(ABCB)·6H(ABCACB)처럼 같은 사면체 결합에서 띠틈 같은 성질이 달라진다.
02장 원자 결합과 결정 구조 →

표류 속도drift velocity
전기장 속에서 산란을 겪는 캐리어 무리가 평균적으로 흘러가는 속도 \(v_\mathrm{d} = \mu E\).
15장 전기적·유전적 성질 →

표면 에너지surface energy
새 표면을 단위 넓이만큼 만드는 데 드는 에너지 \(\gamma_s\)[J/m²]. 그리피스 이론에서 균열이 자랄 때 치르는 비용이다.
07장 파괴·피로·크리프 →

표면 확산surface diffusion
자유 표면 위에서 원자가 움직이는 확산. 활성화 에너지가 가장 낮아 박막 성장, 소결, 배선 표면의 일렉트로마이그레이션에서 중요하다.
04장 재료 속 확산 →

표준 선형 고체standard linear solid (Zener model)
스프링 \(E_1\)을 맥스웰 가지(\(E_2\), \(\eta\))와 병렬로 놓은 점탄성 모형(제너 모형). 완화 탄성률 \(E(t) = E_1+E_2e^{-t/\tau}\)로 순간·지연 탄성을 모두 나타낸다.
13장 고분자 →

표지marker
확산 쌍의 경계에 심어 두는 녹지 않는 불활성 물체(몰리브데넘 선, 산화물 입자 등). 격자와 함께 움직여 격자의 이동을 보여 준다.
04장 재료 속 확산 →

푸아송 비Poisson's ratio
단축으로 당길 때 옆 방향 수축 변형과 축 방향 변형의 비 \(\nu = -\varepsilon_\text{옆}/\varepsilon_\text{축}\). 등방성 재료에서 \(-1 \lt \nu \lt 0.5\)이고 금속은 약 0.3이다.
05장 응력·변형과 탄성 →

풀림annealing
금속을 데웠다가 천천히 식혀 무르게 하거나 응력을 빼고 조직을 고르게 하는 열처리. 강의 완전 풀림은 오스테나이트화 뒤 노랭해 조대 펄라이트를 만든다.
11장 금속과 합금 →

프랭크 규칙Frank's rule
전위 \(\mathbf b_1\)이 \(\mathbf b_2 + \mathbf b_3\)로 갈라지는 것이 에너지상 유리한 조건 \(b_1^2 > b_2^2 + b_3^2\).
03장 결정 결함 →

프랭크–리드 원Frank–Read source
두 점에 고정된 전위 선분이 응력 \(\tau\approx Gb/L\)을 넘으면 휘어 감아 돌며 전위 고리를 거듭 내보내는 증식 기구.
06장 소성 변형과 강화 기구 →

프렌켈 결함Frenkel defect
이온 하나가 제자리를 떠나 가까운 틈새로 들어가 생긴 공공–틈새 이온 쌍. 작은 양이온을 가진 AgCl 등에서 주된 결함이다.
03장 결정 결함 →

플로리 분포Flory–Schulz (most probable) distribution
모든 작용기가 같은 확률로 반응할 때 단계 중합이 만드는 사슬 길이 분포. 수 분율 \(n(x) = (1-p)p^{x-1}\), 분산도 \(1+p\).
13장 고분자 →

플로어 수명floor life
방습 포장을 연 부품을 30 °C/60 %RH 이하에서 리플로 전까지 둘 수 있는 시간. 넘기면 굽기로 수분을 빼야 한다.
17장 재료 열화와 신뢰성 →

피로fatigue
항복 강도보다 낮은 반복 응력 아래에서 균열이 생기고 자라 결국 파단하는 현상.
07장 파괴·피로·크리프 →

피로 한도fatigue limit
그 아래의 진폭에서는 사실상 무한히 반복해도 파단하지 않는 응력 진폭. 강과 Ti 합금에 있고 Al·Cu 합금에는 없다.
07장 파괴·피로·크리프 →

피치–쾰러 식Peach–Koehler equation
응력장 속 전위가 받는 단위 길이당 힘 \(\mathbf F = (\boldsymbol\sigma\cdot\mathbf b)\times\boldsymbol\xi\). 평행 칼날 전위면 미끄럼 방향 힘은 \(b\sigma_{xy}\)다.
03장 결정 결함 →

필링–베드워스 비Pilling–Bedworth ratio
산화물 부피와 그것을 만드느라 소모된 금속 부피의 비 \(\mathrm{PBR} = M_\mathrm{ox}\rho_\mathrm{m}/(nM_\mathrm{m}\rho_\mathrm{ox})\). 1–2이면 치밀한 보호막, 1보다 작으면 갈라지고 2보다 크면 박리하기 쉽다.
17장 재료 열화와 신뢰성 →

ㅎ

하트 식Hart equation
A 영역의 유효 확산 계수 \(D_\text{eff} = (1-f)D_\mathrm l + fD_\mathrm{gb}\), \(f\approx3\delta/d\). 격자와 결정립계의 부피 분율로 가중한 평균이다.
04장 재료 속 확산 →

할핀–차이 식Halpin–Tsai equation
\(E/E_m = (1+\xi\eta V_f)/(1-\eta V_f)\), \(\eta = (E_f/E_m-1)/(E_f/E_m+\xi)\)로 복합재료 탄성률을 어림하는 반경험식. 형상 인자 \(\xi\)가 0이면 로이스, 무한대면 보이트가 된다.
14장 복합재료 →

합금강alloy steel
Cr·Ni·Mo·V 등을 몇 % 넣어 경화능·강도·인성을 높인 강. AISI 4xxx 계열(4140, 4340)이 대표적이다.
11장 금속과 합금 →

항복 강도yield strength
소성 변형이 시작되는 응력 \(\sigma_\mathrm y\). 경계가 뚜렷하지 않은 금속은 0.2 % 오프셋 방법으로 정한다.
06장 소성 변형과 강화 기구 →

항전기장coercive field
이력 곡선에서 분극을 0으로 만드는 데 필요한 전기장 \(E_\mathrm{c}\).
15장 전기적·유전적 성질 →

해리슨 분류Harrison classification
격자 확산 길이 \(\sqrt{D_\mathrm lt}\)를 결정립 크기 \(d\), 결정립계 폭 \(\delta\)와 비교해 결정립계 확산을 A(\(\sqrt{D_\mathrm lt}>d\)), B(그 사이), C(\(\sqrt{D_\mathrm lt}<\delta/20\)) 영역으로 나눈 분류.
04장 재료 속 확산 →

핵nucleus
새 상이 처음 생길 때의 작은 원자 덩어리. 임계 크기 \(r^*\)를 넘어야 자랄수록 자유 에너지가 낮아져 안정하게 성장한다.
09장 상변태 속도론 →

핵생성 장벽nucleation barrier
임계 핵을 만드는 데 필요한 자유 에너지 \(\Delta G^* = 16\pi\gamma^3/3(\Delta G_v-\Delta G_s)^2\). 핵생성 속도는 \(\exp(-\Delta G^*/kT)\)에 비례한다.
09장 상변태 속도론 →

허용 인자tolerance factor
페로브스카이트 ABO₃에서 A·B 이온 크기의 맞음새 \(t = (r_\mathrm{A}+r_\mathrm{O})/[\sqrt2(r_\mathrm{B}+r_\mathrm{O})]\). \(t\approx1\)이면 입방, 크면 B가 비켜나 강유전성, 작으면 팔면체가 기울어진다.
02장 원자 결합과 결정 구조 →

헤링 크기 법칙Herring scaling law
같은 기구로 같은 정도까지 소결하는 데 걸리는 시간이 입자 크기의 거듭제곱 \(t_2/t_1 = (r_2/r_1)^m\)에 비례한다는 법칙.
12장 세라믹과 유리 →

형상 기억 합금shape memory alloy
저온 마르텐사이트 상태에서 변형한 뒤 가열하면 가역적인 마르텐사이트 변태로 원래 모양을 되찾는 합금. NiTi(니티놀)가 대표적이다.
11장 금속과 합금 →

형태conformation
단일 결합의 회전으로 사슬이 매 순간 취하는 공간적 모양. 긴 사슬은 열 요동으로 수많은 형태를 오가며 무작위 걸음처럼 엉킨다.
13장 고분자 →

혼합 법칙rule of mixtures
복합재료의 성질을 구성 상의 성질을 부피 분율로 평균해 어림하는 법칙. 등변형(보이트)이 상한, 등응력(로이스)이 하한이다.
14장 복합재료 →

혼합 전위mixed dislocation
버거스 벡터가 전위선과 0°도 90°도 아닌 각을 이루어 칼날 성분 \(b\sin\beta\)와 나사 성분 \(b\cos\beta\)를 함께 가진 전위.
03장 결정 결함 →

홀–페치 식Hall–Petch relation
항복 강도와 결정립 크기의 관계 \(\sigma_\mathrm y = \sigma_0 + k_\mathrm y d^{-1/2}\).
06장 소성 변형과 강화 기구 →

홀로몬 식Hollomon equation
균일 소성 구간의 진응력–진변형 관계를 거듭제곱으로 나타낸 식 \(\sigma_\mathrm T = K\varepsilon_\mathrm T^{\,n}\).
06장 소성 변형과 강화 기구 →

홀로몬–자페 변수Hollomon–Jaffe tempering parameter
뜨임의 온도 \(T\)(K)와 시간 \(t\)(h)를 하나로 묶은 변수 \(P = T(C + \log t)\), \(C \approx 20\). 값이 같으면 뜨임 경도가 거의 같다.
11장 금속과 합금 →

화학 강화chemical strengthening
유리를 녹은 KNO₃에 담가 표면의 Na⁺를 큰 K⁺로 바꿔 얕은 표면층에 큰 압축 응력을 거는 강화법.
12장 세라믹과 유리 →

화학 이동chemical shift
같은 원소의 내각 결합 에너지가 산화 상태나 이웃 원자에 따라 수 eV 옮겨 가는 현상. XPS로 화학 상태를 구별하는 근거다.
18장 재료 분석과 특성 평가 →

확산 방벽diffusion barrier
한 물질의 원자가 다른 쪽으로 퍼지지 못하게 막는 얇은 층. 구리 배선의 Ta/TaN, 텅스텐 플러그의 TiN이 대표적이다.
04장 재료 속 확산 →

황동brass
구리에 아연을 녹인 합금. 70Cu–30Zn은 연성이 좋은 α 고용체로, 고용 강화 때문에 전도도는 약 28 %IACS로 떨어진다.
11장 금속과 합금 →

회복recovery
어닐 초기에 전위가 소멸·재배열해 잔류 응력과 전기 저항이 줄지만 강도는 거의 그대로인 단계.
06장 소성 변형과 강화 기구 →

회전 반지름radius of gyration
사슬의 모든 단위가 질량 중심에서 떨어진 거리의 제곱 평균근 \(R_g\). 무작위 걸음 사슬은 \(R_g = R/\sqrt6\)이며 산란 실험으로 잰다.
13장 고분자 →

후경화post-cure
성형 뒤 남은 경화 반응을 마저 진행하려고 \(T_g\) 근처나 그 위에서 오래 굽는 공정(EMC의 PMC).
13장 고분자 →

후방 산란 계수backscatter coefficient
입사 전자 가운데 시료 표면으로 되튀어 나오는 비율 \(\eta\). 원자 번호와 함께 커지고 가속 전압에는 거의 무관하다.
18장 재료 분석과 특성 평가 →

후방 산란 전자backscattered electron, BSE
탄성 산란을 거쳐 입사 에너지에 가까운 에너지로 시료 밖으로 되튀어 나온 전자. 평균 원자 번호에 따른 조성 대비를 준다.
18장 재료 분석과 특성 평가 →

흡수 계수absorption coefficient
빛의 세기가 재료 속에서 \(I = I_0e^{-\alpha x}\)로 줄 때의 \(\alpha\)(보통 cm⁻¹). 소광 계수와 \(\alpha = 4\pi k/\lambda\)로 이어진다.
16장 열적·광학적 성질 →

흡수 끝absorption edge
광자 에너지가 띠틈을 넘으며 흡수 계수가 급격히 커지는 경계. 차단 파장 \(\lambda_c = hc/E_g\)가 재료의 투명도와 색을 정한다.
16장 열적·광학적 성질 →

희생 양극sacrificial anode
보호할 금속보다 덜 귀한 금속(아연·마그네슘)을 연결해 그것이 대신 녹게 함으로써 구조물을 지키는 방법 또는 그 금속.
17장 재료 열화와 신뢰성 →

힐록hillock
원자가 쌓여 압축 응력이 커진 곳에서 표면 위로 솟은 금속 돌기. 이웃 배선과 단락을 일으킬 수 있다.
17장 재료 열화와 신뢰성 →

종합 문제

  장 순서대로 3–4문제씩 실었다. 계산 문제는 답을 숫자로 넣고 ‘확인’을 누르면 채점된다(허용 오차는 기본 1%, 섭씨 온도나 각도처럼 상대 오차가 어울리지 않는 값은 절대 오차로 잡았다). 아주 크거나 작은 수는 1.95e-11이나 1.95×10^-11처럼 넣으면 된다. 압축 응력처럼 부호가 뜻을 갖는 답은 부호까지 넣는다. 선택형은 보기를 누르면 바로 채점된다. 막히면 힌트를 먼저 열고, 풀이에서 식과 중간값을 확인한 뒤 끝의 링크로 본문 절을 다시 읽자. 상수는 \(R = 8.314\) J/(mol·K), \(k_\mathrm B = 8.617\times10^{-5}\) eV/K, \(N_\mathrm A = 6.022\times10^{23}\) mol⁻¹, \(\varepsilon_0 = 8.854\times10^{-12}\) F/m이고, 물성은 부록 A의 자료표(상온 대표값)와 같다.

123456789101112131415161718섞어 풀기

1장 재료와 재료 선택본문 →

장비 덮개 판의 넓이와 굽힘 강성이 정해져 있고 두께만 고를 수 있다. 같은 강성을 내는 판의 질량은 \(\rho/E^{1/3}\)에 비례한다. 자료표의 Al 6061(\(E\) = 69 GPa, \(\rho\) = 2.70 g/cm³), 탄소강 1020(207 GPa, 7.85 g/cm³), 유사 등방 CFRP(60 GPa, 1.55 g/cm³)로 만들 때 Al 판에 대한 강 판과 CFRP 판의 질량비를 구하라.

판의 성능 지수 \(M = E^{1/3}/\rho\)를 재료마다 구한다. 질량비는 지수의 역비 \(M_\mathrm{Al}/M\)이다.

  \(M\) = Al \(69^{1/3}/2.70 = 4.102/2.70 = 1.519\), 강 \(5.915/7.85 = 0.754\), CFRP \(3.915/1.55 = 2.526\) (GPa¹ᐟ³·cm³/g). 질량비 강/Al \(= 1.519/0.754 = 2.02\), CFRP/Al \(= 1.519/2.526 = 0.601\). 봉(\(E/\rho\))에서는 비겼던 강과 Al이 판에서는 두 배 차이가 난다 — 강성이 두께의 세제곱으로 커지므로, 가벼운 재료로 두껍게 만드는 쪽이 유리하다. → 1장 성능 지수 유도

플라스마 장비 부품 후보인 질화 알루미늄(\(\sigma_\mathrm f\) = 300 MPa, \(E\) = 330 GPa, \(\nu\) = 0.24, \(\alpha\) = 4.5 ppm/K)과 소결 탄화 규소(450 MPa, 410 GPa, 0.14, 4.0 ppm/K)의 급랭 열충격 저항 \(\Delta T_\mathrm c\)를 구하라.

\(\Delta T_\mathrm c = \sigma_\mathrm f(1-\nu)/(E\alpha)\). \(E\alpha\)를 MPa/K로 먼저 만든다: \(E\)[GPa]×10³×\(\alpha\)[ppm/K]×10⁻⁶.

  AlN: \(E\alpha = 330\times10^3\times4.5\times10^{-6} = 1.485\) MPa/K, \(\Delta T_\mathrm c = 300\times0.76/1.485 = 154\ \text{K}\). SiC: \(E\alpha = 1.64\) MPa/K, \(\Delta T_\mathrm c = 450\times0.86/1.64 = 236\ \text{K}\). 둘 다 알루미나(약 92 K)보다 훨씬 낫다. 열이 천천히 들어오는 조건의 지수 \(R' = \kappa\Delta T_\mathrm c\)로 보면 AlN \(170\times154 = 26\) kW/m, SiC \(120\times236 = 28\) kW/m로 비슷해진다 — 높은 열전도가 낮은 강도를 메운다. → 1장 열충격·열 분산 지수

길이와 하중이 정해진 정사각 단면 보가 부러지지 않아야 하고(강도 제약), 단면 크기는 자유롭게 고를 수 있다. 질량을 최소로 하는 재료의 성능 지수는?

\(E/\rho\)\(\sigma_\mathrm f/\rho\)\(\sigma_\mathrm f^{2/3}/\rho\)\(\sigma_\mathrm f^{1/2}/\rho\)

  보의 굽힘 응력은 \(\sigma = M_\mathrm b(b/2)/I\propto M_\mathrm b/b^3\)이므로 강도 제약에서 \(b\propto(M_\mathrm b/\sigma_\mathrm f)^{1/3}\), 질량 \(m = b^2L\rho\propto\rho/\sigma_\mathrm f^{2/3}\). 그래서 지수는 \(\sigma_\mathrm f^{2/3}/\rho\)다. \(\sigma_\mathrm f/\rho\)는 인장 봉, \(\sigma_\mathrm f^{1/2}/\rho\)는 판, \(E/\rho\)는 강성 제약의 봉이다. 하중·길이는 \(m\)에 곱해지는 상수일 뿐이라 재료 순위를 바꾸지 않는다. → 1장 성능 지수 유도

전력 모듈의 절연 기판을 고른다. 재료 선택 절차의 ‘선별(screening)’ 단계에서 하는 일로 옳은 것은?

열전도도를 가중치 0.5로 한 가중 점수로 모든 후보의 순위를 매긴다전기 절연·최고 사용 온도처럼 반드시 지켜야 할 제약을 만족하지 못하는 재료를 성능 지수와 무관하게 탈락시킨다살아남은 재료 중 공급망·신뢰성 자료를 모아 문서화한다파레토 전선 위의 재료 하나를 고른다

  절차는 번역(목적·제약·자유 변수) → 선별(제약을 넘지 못하면 통과/탈락) → 순위(성능 지수) → 문서화다. 구리는 열전도가 가장 좋아도 절연 제약에서 탈락하므로 순위에 오르지 못한다. 가중 점수와 파레토 전선은 순위 단계의 도구이고, 공정 호환·공급·신뢰성 확인은 마지막 문서화 단계다. → 1장 재료 선택의 절차와 절충

2장 원자 결합과 결정 구조본문 →

알루미늄은 FCC이고 원자 반지름 0.1431 nm, 몰 질량 26.98 g/mol이다. 격자 상수와 이론 밀도를 구하라.

FCC는 면 대각선에서 원자가 닿는다: \(a = 2\sqrt2R\), 단위정 원자 4개. \(\rho = nA/(V_\mathrm CN_\mathrm A)\), \(V_\mathrm C\)는 cm³로.

  \(a = 2\sqrt2\times0.1431 = 0.4047\ \text{nm}\), \(V_\mathrm C = (4.047\times10^{-8})^3 = 6.63\times10^{-23}\) cm³. \(\rho = 4\times26.98/(6.63\times10^{-23}\times6.022\times10^{23}) = 107.9/39.9 = 2.70\ \text{g/cm}^3\) — 실측 2.70과 같다. X선으로 잰 격자 상수(0.4049 nm)도 맞는다. 밀도 계산을 거꾸로 쓰면 구조를 판정할 수 있다: 같은 \(R\)로 BCC를 가정하면 \(2.70/1.089 = 2.48\)이 나와 실측과 어긋난다. → 2장 FCC·BCC·HCP와 이론 밀도

MgO(Mg²⁺ 72 pm, O²⁻ 140 pm, 몰 질량 Mg 24.31, O 16.00 g/mol)의 반지름 비로 배위수를 예측하고, 그 구조로 격자 상수와 이론 밀도를 구하라.

임계비 0.414–0.732 사이면 팔면체 배위(6), 곧 암염 구조. 모서리를 따라 양이온–음이온이 닿으므로 \(a = 2(r_\mathrm C + r_\mathrm A)\), 단위정에 MgO 4개.

  \(r_\mathrm C/r_\mathrm A = 72/140 = 0.514\) → 배위수 6, 암염. \(a = 2(0.072 + 0.140) = 0.424\ \text{nm}\), \(V_\mathrm C = 7.62\times10^{-23}\) cm³. \(\rho = 4\times40.31/(7.62\times10^{-23}\times6.022\times10^{23}) = 3.51\ \text{g/cm}^3\)(실측 3.58, 실측 \(a\) = 0.421 nm). 반지름 표의 1% 오차가 밀도에서는 세제곱으로 3%가 된다. → 2장 틈새 자리와 이온 결정의 배위수

α-Fe(BCC, \(R\) = 0.1241 nm)의 (110)면과 (100)면의 면밀도(원자/nm²)를 구하라. 어느 면이 BCC의 슬립면인가?

BCC: \(a = 4R/\sqrt3\). (110) 직사각형 \(a\times\sqrt2a\)에 꼭짓점 4×¼ + 가운데 1 = 2개, (100) 정사각형 \(a^2\)에 꼭짓점 4×¼ = 1개.

  \(a = 4\times0.1241/\sqrt3 = 0.2866\) nm, \(a^2 = 0.08214\) nm². \(\mathrm{PD}_{110} = 2/(\sqrt2\times0.08214) = 17.2\ \text{nm}^{-2}\), \(\mathrm{PD}_{100} = 1/0.08214 = 12.2\ \text{nm}^{-2}\). 가장 조밀한 {110}이 슬립면이고, 슬립 방향은 그 면 안의 조밀 방향 ⟨111⟩이다(6장). 면밀도는 산화·식각 속도와 벽개면도 좌우한다. → 2장 밀러 지수와 선밀도·면밀도

전력 소자용 4H-SiC와 6H-SiC의 관계로 옳은 것은?

4H는 원자 4개, 6H는 원자 6개로 이루어진 서로 다른 화합물이다같은 Si–C 사면체 층을 쌓는 순서만 다른 다형이며, 육방성 비율(4H 50%, 6H 33%)에 따라 띠틈이 달라진다4H는 섬아연석, 6H는 다이아몬드 구조다두 구조는 배위수가 4와 6으로 다르다

  SiC 폴리타입은 모두 배위수 4의 사면체를 쌓는다. 3C(ABC, 육방성 0%)부터 2H(AB, 100%)까지 쌓는 주기가 다르고, 숫자는 한 주기의 층 수다. 띠틈은 2.36 eV(3C)에서 3.26 eV(4H), 3.33 eV(2H)까지 육방성과 함께 커지며, 4H가 높은 띠틈과 이동도로 전력 소자 기판이 되었다. → 2장 공유 결정, 다형과 동소체

3장 결정 결함본문 →

구리의 공공 형성 에너지는 0.90 eV이다. 공공 분율 \(N_v/N\)이 \(10^{-5}\)에 이르는 온도(°C)를 (가) 형성 엔트로피를 무시할 때, (나) \(S_v = 1.5k\)일 때 구하라.

\(N_v/N = e^{S_v/k}e^{-Q_v/kT}\)를 \(T\)에 대해 풀면 \(T = Q_v/\{k[\ln(N/N_v) + S_v/k]\}\).

  \(\ln10^5 = 11.513\). (가) \(T = 0.90/(8.617\times10^{-5}\times11.513) = 907\ \text{K} = 634\ {}^\circ\mathrm C\). (나) \(T = 0.90/(8.617\times10^{-5}\times13.013) = 803\ \text{K} = 529\ {}^\circ\mathrm C\). 엔트로피 인자 \(e^{1.5}\approx4.5\)가 같은 농도의 온도를 100 K 넘게 낮춘다. 공공 농도가 확산 속도를 정하므로(4장) 이 차이는 확산 계수 외삽에도 그대로 들어간다. → 3장 점결함의 평형 농도

ZrO₂에 CaO를 넣어 안정화할 때(Ca²⁺가 Zr⁴⁺ 자리를 차지) 결함 반응식으로 옳은 것은?

\(\mathrm{CaO}\to\mathrm{Ca}_\mathrm{Zr}^{\bullet\bullet} + \mathrm{O}_\mathrm{O}^\times + \mathrm{V}_\mathrm{O}''\)\(\mathrm{CaO}\to\mathrm{Ca}_\mathrm{Zr}'' + \mathrm{O}_\mathrm{O}^\times + \mathrm{V}_\mathrm{O}^{\bullet\bullet}\)\(\mathrm{CaO}\to\mathrm{Ca}_\mathrm{Zr}'' + 2\mathrm{O}_\mathrm{O}^\times\)\(\mathrm{CaO}\to\mathrm{Ca}_i^{\bullet\bullet} + \mathrm{O}_i''\)

  +2가 Ca가 +4가 자리에 들어가면 유효 전하는 −2(\(''\))다. 양이온 자리 하나에 산소 자리 둘인 ZrO₂의 자리 비를 맞추려면 산소 하나가 정상 자리에 들어가고 하나는 비어야 하며, 그 공공(\(\mathrm V_\mathrm O^{\bullet\bullet}\), +2)이 전하를 맞춘다. 세 번째 식은 자리 비(양이온 1 : 산소 2)는 맞지만 전하가 −2로 남는다. 이 산소 공공이 YSZ·CSZ의 이온 전도를 만든다. → 3장 이온 결정의 결함과 크뢰거–빙크 표기

황동 Cu–30 wt% Zn의 아연 농도를 at%로 나타내라(\(A_\mathrm{Cu}\) = 63.55, \(A_\mathrm{Zn}\) = 65.38 g/mol).

100 g 기준으로 몰 수를 센다.

  Cu \(70/63.55 = 1.1015\) mol, Zn \(30/65.38 = 0.4589\) mol, Zn \(= 0.4589/1.5604\times100 = 29.4\ \text{at\%}\). 두 원소의 몰 질량이 비슷해 wt%와 at%가 거의 같다. Zn은 Cu와 반지름 차가 4%, 전기음성도도 비슷해 흄–로더리 규칙을 대부분 만족하지만, 구조(HCP)와 원자가가 달라 고용 한계(약 35 wt%)가 있다. → 3장 치환형·틈새형 고용체와 흄–로더리 규칙

ASTM 결정립 크기 번호가 8인 강에서 (가) 100배 사진 1 in²에 보이는 결정립 수, (나) 평균 선분 교차 길이 \(\bar\ell\)(µm)을 구하라.

\(N = 2^{G-1}\). 교차법은 \(G = -6.6439\log_{10}\bar\ell - 3.288\)(\(\bar\ell\) mm)을 거꾸로 푼다.

  (가) \(N = 2^7 = 128\). (나) \(\log_{10}\bar\ell = -(8 + 3.288)/6.6439 = -1.699\), \(\bar\ell = 0.0200\ \text{mm} = 20.0\ \mu\text{m}\). 번호가 하나 커질 때 단위 넓이의 결정립 수는 두 배, 교차 길이는 \(1/\sqrt2\)배가 된다. 홀–페치 식(6장)에 넣는 \(d\)는 이 \(\bar\ell\) 또는 그 1.5배쯤인 3차원 지름이므로, 어느 값을 썼는지 밝혀야 한다. → 3장 결정립 크기 측정

4장 재료 속 확산본문 →

강을 900 °C에서 10시간 침탄하던 공정을 1000 °C로 바꾸려 한다. γ-Fe 속 탄소(\(D_0 = 2.3\times10^{-5}\) m²/s, \(Q_\mathrm d\) = 148 kJ/mol)의 1000 °C 확산 계수와, 표면 농도가 같을 때 같은 탄소 분포를 얻는 시간을 구하라.

erfc 해는 \(x/2\sqrt{Dt}\)에만 의존하므로 같은 분포는 \(D_1t_1 = D_2t_2\)다.

  \(D(1173\ \text{K}) = 2.3\times10^{-5}e^{-15.18} = 5.92\times10^{-12}\) m²/s, \(D(1273\ \text{K}) = 2.3\times10^{-5}e^{-13.98} = 1.95\times10^{-11}\ \text{m}^2/\text{s}\). \(t_2 = 10\times5.92/19.5 = 3.04\ \text{h}\). 100 °C 올려 시간을 3분의 1로 줄인다. 대가는 오스테나이트 결정립 성장과 노의 수명이라, 침탄 뒤 결정립을 다시 미세화하는 열처리가 따른다. → 4장 확산 기구와 확산 자료

Cu–Ni 확산 쌍을 오래 어닐했다. 구리의 고유 확산 계수가 니켈보다 크다(\(D_\mathrm{Cu} > D_\mathrm{Ni}\)). 옳은 설명은?

두 원소가 같은 수만큼 맞바뀌므로 표지는 움직이지 않는다표지는 니켈 쪽으로 움직이고, 니켈 쪽에 보이드가 생긴다구리가 빠져나가는 만큼 공공이 구리 쪽으로 흘러, 표지는 구리 쪽으로 움직이고 공공 흡수원이 모자라면 구리 쪽에 보이드가 생긴다상호 확산 계수 \(\tilde D\)는 두 고유 확산 계수 가운데 큰 값과 같다

  빠른 Cu 원자가 Ni 쪽으로 더 많이 넘어가므로 반대 방향의 공공 흐름이 Cu 쪽으로 쌓이고, 격자면이 Cu 쪽에서 사라져 표지가 그쪽으로 \(v = (D_\mathrm{Cu} - D_\mathrm{Ni})\partial X_\mathrm{Cu}/\partial x\)로 움직인다. 전위 상승 같은 흡수원이 공공을 다 받지 못하면 Cu 쪽에 커켄달 보이드가 남는다. \(\tilde D = X_\mathrm{Ni}D_\mathrm{Cu} + X_\mathrm{Cu}D_\mathrm{Ni}\)는 두 값의 조성 가중 평균이다. Cu₃Sn 속 보이드도 같은 원리다. → 4장 상호 확산, 다르켄 식, 커켄달 효과

300 °C 구리 배선(결정립 크기 \(d\) = 0.50 µm, 결정립계 폭 \(\delta\) = 0.50 nm)에서 격자 확산 계수(\(D_0 = 7.8\times10^{-5}\) m²/s, 211 kJ/mol)와 결정립계 확산 계수(\(10^{-5}\) m²/s, 105 kJ/mol)를 구하고, 하트 식의 \(D_\text{eff}/D_\mathrm l\)을 구하라. 1시간 동안의 격자 확산 거리 \(\sqrt{D_\mathrm lt}\)로 보면 해리슨 영역은 어디인가?

\(D_\text{eff} = (1-f)D_\mathrm l + fD_\mathrm{gb}\), \(f = 3\delta/d\). 영역 판정: \(\sqrt{D_\mathrm lt} > d\)이면 A, \(\lt\delta/20\)이면 C, 그 사이 B.

  \(RT = 4765\) J/mol. \(D_\mathrm l = 7.8\times10^{-5}e^{-44.28} = 4.60\times10^{-24}\ \text{m}^2/\text{s}\), \(D_\mathrm{gb} = 10^{-5}e^{-22.04} = 2.70\times10^{-15}\ \text{m}^2/\text{s}\) — 아홉 자릿수 차이다. \(f = 3\times0.5/500 = 0.0030\), \(D_\text{eff}/D_\mathrm l \approx 1 + 0.003\times5.87\times10^8 = 1.76\times10^6\). 그러나 \(\sqrt{D_\mathrm lt} = 0.13\) nm는 \(d\)보다 훨씬 작고 \(\delta/20 = 0.025\) nm보다는 커서 B 영역이다 — 하트 평균은 A 영역에서만 뜻이 있고, 여기서는 원자가 결정립계를 따라 깊이 들어가 옆으로 조금 새는 V자 분포가 된다. 낮은 온도·작은 결정립일수록 결정립계가 확산을 지배한다는 결론은 같다. → 4장 단회로 확산

다결정 Ta 방벽 속 구리의 결정립계 확산을 \(D = 10^{-8}\exp(-180\ \text{kJ/mol}/RT)\) m²/s로 보자(본문의 대표값 모형). 400 °C에서 (가) \(D\), (나) 두께 3 nm 방벽의 지연 시간(h), (다) 10시간 동안 반대쪽 농도가 표면의 1%를 넘지 않을 최소 두께(nm)를 구하라.

\(t_\text{lag} = L^2/6D\), \(L_\text{min} = 3.64\sqrt{Dt}\).

  \(T = 673.15\) K, \(Q/RT = 32.16\), \(D = 10^{-8}e^{-32.16} = 1.08\times10^{-22}\ \text{m}^2/\text{s}\). (나) \(t_\text{lag} = (3\times10^{-9})^2/(6\times1.08\times10^{-22}) = 1.39\times10^4\ \text{s} = 3.86\ \text{h}\). (다) \(L_\text{min} = 3.64\sqrt{1.08\times10^{-22}\times3.6\times10^4} = 7.17\ \text{nm}\). 같은 방벽이라도 공정 열 예산이 10배면 두께는 \(\sqrt{10}\)배가 필요하다 — 방벽 두께를 정하는 것은 대개 사용 수명이 아니라 후속 공정의 열 예산이다. → 4장 확산 방벽

5장 응력·변형과 탄성본문 →

패키지 기판 표면의 한 점에서 \(\sigma_x = 60\) MPa, \(\sigma_y = -40\) MPa, \(\tau_{xy} = 30\) MPa다. 주응력과 면 안 최대 전단 응력을 구하라. \(\sigma_1\) 방향은 \(x\)축에서 몇 도인가?

모어 원 중심 \(c = (\sigma_x + \sigma_y)/2\), 반지름 \(R = \sqrt{((\sigma_x - \sigma_y)/2)^2 + \tau_{xy}^2}\), \(\tan2\theta_p = 2\tau_{xy}/(\sigma_x - \sigma_y)\).

  \(c = 10\), \(R = \sqrt{50^2 + 30^2} = 58.3\) MPa. \(\sigma_1 = 68.3\ \text{MPa}\), \(\sigma_2 = -48.3\ \text{MPa}\), 면 안 최대 전단 \(= R = 58.3\ \text{MPa}\). \(\tan2\theta_p = 60/100\)에서 \(\theta_p = 15.5°\). \(\sigma_z = 0\)도 주응력이지만 \(\sigma_1\)과 \(\sigma_2\) 사이에 있으므로 절대 최대 전단도 58.3 MPa로 같다. 취성 기판의 균열은 \(\sigma_1\)에 수직으로, 곧 \(x\)축에서 105.5° 방향으로 자란다. → 5장 주응력과 모어 원

300 mm (001) Si 웨이퍼(\(h_s\) = 775 µm, \(M_s\) = 180 GPa)에 1.0 µm 산화막을 올렸더니 bow가 −10 µm에서 +22 µm로 바뀌었다. 막 응력을 부호와 함께 구하라(인장 +).

\(\Delta\kappa = -8\,\Delta\text{bow}/D^2\), \(\sigma_f = M_sh_s^2\Delta\kappa/(6h_f)\). bow가 음수 쪽으로 가면(막 쪽 오목) 인장이다.

  \(\Delta\text{bow} = +32\) µm, \(\Delta\kappa = -8\times32\times10^{-6}/0.300^2 = -2.84\times10^{-3}\) m⁻¹(막 쪽 볼록). \(\sigma_f = 180\times10^9\times(775\times10^{-6})^2\times(-2.84\times10^{-3})/(6\times1.0\times10^{-6}) = -51.3\ \text{MPa}\), 압축. 경험칙(1 MPa·µm ≈ 0.62 µm)으로도 \(32/0.62 = 52\) MPa·µm다. 스토니 식에는 막의 탄성 상수가 들어가지 않으므로 기판만 알면 어떤 막이든 잴 수 있다. → 5장 박막 응력, 스토니 식과 웨이퍼 휨

400 °C에서 응력 없이 어닐한 구리막(\(E\) = 110 GPa, \(\nu\) = 0.34, \(\alpha\) = 17.0 ppm/K)을 Si(2.6 ppm/K) 위에서 25 °C로 식힌다. 막의 이축 탄성률과 탄성만 가정한 열응력을 구하라. 실제 막에서는 왜 이 값까지 오르지 않는가?

\(\sigma_f = \dfrac{E_f}{1-\nu_f}(\alpha_s - \alpha_f)(T - T_\text{dep})\), \(T - T_\text{dep} = -375\) K.
