Repository: geniuskey/science-books

# SciBook — 대학 인터랙티브 과학 교과서

[science.euiyun.com](https://science.euiyun.com/) — **대학 강의 과목 하나가 교과서 한 권**이 되는 한국어 인터랙티브 과학 교과서 플랫폼입니다.
읽고, 수식을 따라가고, 시뮬레이터로 직접 실험하며 이해합니다. [books.euiyun.com](https://books.euiyun.com/) 시리즈의 자매 사이트입니다.

| 교과서 | 주소 | 상태 |
|---|---|---|
| 일반화학 (General Chemistry) | `/general-chemistry/` | 초판 — 6부 20장 + 부록 3 |
| 일반물리학 · 유기화학 · 유체역학 | — | 예정 ([로드맵](docs/ROADMAP.md)) |
| 색채공학 (Color Science, 옛 ColorBook) | `/color/` | 20장 — 자체 엔진(`color/js/common.js`)으로 가져옴 |

## 구조

```
engine/                 공통 교과서 엔진 (과목 무관)
  js/scibook.js         레이아웃·검색·테마·자동 번호·자동 채점 연습문제·드릴·진도·시뮬레이터 헬퍼
  css/scibook.css       디자인 토큰(라이트/다크)과 컴포넌트

File: materials-science/chapters/glossary.html (part 3 of 3)
용어집과 종합 문제 · 재료과학 · SciBook
  \(E_f/(1-\nu_f) = 110/0.66 = 167\ \text{GPa}\). \(\sigma_f = 166.7\times10^3\times(2.6 - 17.0)\times10^{-6}\times(-375) = +900\ \text{MPa}\)(인장). 덩어리 구리의 항복 강도(약 70 MPa)는 물론, 미세 결정립 막의 항복 강도(수백 MPa)도 넘는다. 그래서 실제 막은 식는 도중 항복해 응력이 수백 MPa에서 멈추고, 다시 데우면 다른 길로 돌아오는 응력–온도 이력 고리를 그린다(16장). 금속 막은 식으면 인장, SiO₂는 압축이라는 부호 판단이 먼저다. → 5장 열변형, 열응력과 이층판의 휨

면 안 등이축 응력(\(\sigma_x = \sigma_y = \sigma\), \(\sigma_z = 0\))을 받는 박막이 폰 미제스 기준으로 항복하는 조건은?

\(|\sigma| = \sigma_\mathrm y/2\)\(|\sigma| = 0.577\sigma_\mathrm y\)\(|\sigma| = \sigma_\mathrm y\)정수압 상태라 항복하지 않는다

  주응력 \((\sigma, \sigma, 0)\)을 넣으면 \(\sigma_\text{vM} = \sqrt{\tfrac12[0 + \sigma^2 + \sigma^2]} = |\sigma|\). 등이축 상태는 정수압 \(2\sigma/3\)과 편차 응력의 합이고, 편차 부분(면 밖으로 기운 면의 전단 \(\sigma/2\))이 항복을 일으킨다. \(0.577\sigma_\mathrm y\)는 순수 전단의 항복 조건이다. 사방이 막힌 배선처럼 세 방향이 모두 인장이면 등가 응력이 작아 항복하지 못하고 정수압 인장이 남는다. → 5장 폰 미제스 등가 응력과 항복 기준

6장 소성 변형과 강화 기구본문 →

풀림한 70/30 황동은 \(\sigma_\mathrm T = K\varepsilon_\mathrm T^n\)에서 \(K\) = 895 MPa, \(n\) = 0.49다. 네킹이 시작되는 공칭 변형과 인장 강도(공칭)를 구하라.

콩시데르 조건 \(d\sigma_\mathrm T/d\varepsilon_\mathrm T = \sigma_\mathrm T\)에서 \(\varepsilon_{\mathrm T,u} = n\). \(\mathrm{TS} = \sigma_\mathrm T/(1+\varepsilon) = Kn^ne^{-n}\).

  \(\varepsilon_{\mathrm T,u} = 0.49\), 공칭 \(e^{0.49} - 1 = 0.632\). 그때 진응력 \(895\times0.49^{0.49} = 631\) MPa, \(\mathrm{TS} = 631/1.632 = 387\ \text{MPa}\). 가공 경화 지수가 큰 황동·구리는 늦게 네킹해 균일 연신이 크다 — 깊은 드로잉에 쓰는 이유다. → 6장 인장 시험과 응력–변형 곡선

구리 단결정을 [001] 방향으로 당긴다. (111)[10\(\bar1\)] 슬립계의 슈미트 인자와, CRSS가 0.80 MPa일 때 항복 응력을 구하라.

\(\cos\phi = [001]\cdot(111)/(1\cdot\sqrt3)\), \(\cos\lambda = [001]\cdot[10\bar1]/(1\cdot\sqrt2)\) — 크기만 쓴다. \(\sigma_\mathrm y = \tau_\mathrm{CRSS}/m\).

  \(\cos\phi = 1/\sqrt3 = 0.577\), \(\cos\lambda = 1/\sqrt2 = 0.707\), \(m = 1/\sqrt6 = 0.408\). \(\sigma_\mathrm y = 0.80/0.408 = 1.96\ \text{MPa}\). [001] 하중에서는 12개 슬립계 중 8개가 같은 \(m\)을 가져 처음부터 여러 계가 함께 미끄러진다(다중 슬립 → 가공 경화가 빠르다). 다결정은 \(\sigma_\mathrm y\approx3.06\tau_\mathrm{CRSS}\)로 단결정보다 훨씬 크다. → 6장 슬립계와 슈미트 법칙

두께 10 µm 도금 구리막을 버코비치 압입자로 눌렀다. \(P_\text{max}\) = 5.00 mN, \(h_\text{max}\) = 384 nm, 제하 곡선 꼭대기 기울기 \(S\) = 0.256 mN/nm였다. 접촉 깊이, 경도, 막의 영률(\(\nu\) = 0.34, 다이아몬드 \(E_i\) = 1141 GPa, \(\nu_i\) = 0.07, \(\beta\) = 1.034)을 구하라.

\(h_c = h_\text{max} - 0.75P/S\), \(A = 24.5h_c^2\), \(H = P/A\), \(E_r = \sqrt\pi S/(2\beta\sqrt A)\), \(1/E_r = (1-\nu^2)/E + (1-\nu_i^2)/E_i\). mN/nm² × 10⁶ = GPa.

  \(h_c = 384 - 0.75\times5.00/0.256 = 384 - 14.6 = 369\ \text{nm}\). \(A = 24.5\times369.4^2 = 3.34\times10^6\) nm², \(H = 5.00/3.34\times10^6 = 1.50\ \text{GPa}\). \(E_r = 1.772\times0.256/(2\times1.034\times1828) = 1.20\times10^{-4}\) mN/nm² = 120 GPa. \(1/E = [1/120 - 0.9951/1141]/0.8844\)에서 \(E = 119\ \text{GPa}\)(구리 자료표 110). 깊이가 두께의 4%라 기판 효과가 없고, \(H/3\approx500\) MPa는 미세 결정립 막의 높은 항복 강도를 보여 준다. 금속은 \(S\)가 커서 제하가 거의 수직이다. → 6장 경도와 나노압입

Al–Cu 합금을 시효하면 강도가 오르다가 최고점을 지나 떨어진다(과시효). 석출물 부피 분율이 거의 일정할 때 그 이유로 옳은 것은?

석출물이 커질수록 전위가 석출물을 자르기 쉬워져 강도가 계속 떨어진다작은 석출물은 전위가 잘라 지나가며 강화가 \(\sqrt{fr}\)로 커지고, 큰 석출물은 전위가 사이로 휘어 우회(오로완, \(\propto Gb/\lambda\))해 간격이 넓어질수록 약해지므로, 두 기구가 바뀌는 반지름에서 최대가 된다시효가 길어지면 고용체가 다시 과포화되어 고용 강화가 사라진다과시효는 결정립 성장 때문이며 석출물과는 관계없다

  전위는 두 기구 가운데 응력이 작은 쪽을 고른다. \(r\)이 작을 때는 자름 응력이 더 작아 그것이 강도를 정하고 \(r\)과 함께 오른다. \(r\)이 커지면 같은 \(f\)에서 석출물 사이 간격 \(\lambda\propto r/\sqrt f\)이 넓어져 오로완 응력이 \(1/r\)처럼 떨어진다. 두 곡선의 교점이 최고 시효이고, 그 뒤 LSW 조대화(9장)가 과시효를 이끈다. → 6장 결정립 미세화·고용·석출 강화

7장 파괴·피로·크리프본문 →

실리콘 다이(\(K_\mathrm{IC}\) = 0.9 MPa√m) 가장자리의 다이싱 균열을 \(Y\) = 1.12로 본다. (가) 굽힘 응력 200 MPa에서 견디는 최대 균열 깊이(µm), (나) 균열 깊이가 1.0 µm로 줄면 파괴 응력을 구하라.

\(a_c = \frac1\pi(K_\mathrm{IC}/Y\sigma)^2\), \(\sigma_f = K_\mathrm{IC}/(Y\sqrt{\pi a})\). MPa√m와 m 단위를 맞춘다.

  (가) \(K_\mathrm{IC}/Y\sigma = 0.9/224 = 4.02\times10^{-3}\) √m, \(a_c = (4.02\times10^{-3})^2/\pi = 5.14\times10^{-6}\ \text{m} = 5.14\ \mu\text{m}\). (나) \(\sigma_f = 0.9/(1.12\sqrt{\pi\times10^{-6}}) = 453\ \text{MPa}\). 균열 깊이를 5배 줄이면 강도는 \(\sqrt5 = 2.2\)배 오른다 — 백그라인딩 뒤 손상층을 식각·연마로 걷어내는 스트레스 릴리프가 다이 강도를 올리는 원리다. → 7장 응력 확대 계수와 파괴 인성

세라믹 정전척 부품의 굽힘 강도가 와이블 분포 \(m\) = 8, \(\sigma_0\) = 400 MPa를 따른다. (가) 250 MPa에서의 파괴 확률, (나) 파괴 확률을 \(10^{-5}\) 이하로 할 설계 응력, (다) 응력이 걸리는 부피가 시편의 10배인 부품의 특성 강도를 구하라.

\(P_f = 1 - \exp[-(\sigma/\sigma_0)^m]\), 역으로 \(\sigma = \sigma_0[-\ln(1-P_f)]^{1/m}\), 크기 효과 \(\sigma_2/\sigma_1 = (V_1/V_2)^{1/m}\).

  (가) \((250/400)^8 = 0.625^8 = 0.02328\), \(P_f = 1 - e^{-0.02328} = 0.0230\). (나) \(\sigma = 400\times(10^{-5})^{1/8} = 400\times0.2371 = 94.9\ \text{MPa}\). (다) \(400\times10^{-1/8} = 400\times0.750 = 300\ \text{MPa}\). 평균 강도가 377 MPa인 재료라도 10만 개 중 하나만 깨지게 하려면 95 MPa 아래로 설계해야 하고, 부품이 크면 그마저 더 낮아진다. \(m\)을 키우는 것(결함 크기 분포를 좁히는 것)이 평균을 올리는 것만큼 중요하다. → 7장 와이블 통계와 크기 효과

장비 프레임 강판(\(K_\mathrm{IC}\) = 50 MPa√m)에 깊이 0.20 mm의 가장자리 균열(\(Y\) = 1.12, 일정)이 있고, 응력이 0과 180 MPa 사이를 반복한다. 파리스 상수 \(C = 6.9\times10^{-12}\), \(m\) = 3(\(da/dN\) m/회, \(\Delta K\) MPa√m)이다. (가) 임계 균열 깊이, (나) 파단까지의 반복 수, (다) 균열이 1.0 mm가 될 때까지의 반복 수를 구하라.

\(a_c = \frac1\pi(K_\mathrm{IC}/Y\sigma_\text{max})^2\). \(m = 3\)이면 \(N = 2(a_0^{-1/2} - a^{-1/2})/[C(Y\Delta\sigma\sqrt\pi)^3]\).

  (가) \(a_c = (50/201.6)^2/\pi = 0.0196\ \text{m} = 19.6\ \text{mm}\). (나) \(C(Y\Delta\sigma\sqrt\pi)^3 = 6.9\times10^{-12}\times(357.3)^3 = 3.15\times10^{-4}\). \(a_0^{-1/2} = 70.71\), \(a_c^{-1/2} = 7.15\) m⁻¹ᐟ², \(N = 2\times63.56/3.15\times10^{-4} = 4.04\times10^5\). (다) \(a^{-1/2}(1\ \text{mm}) = 31.62\), \(N = 2\times39.09/3.15\times10^{-4} = 2.48\times10^5\). 수명의 61%가 균열이 0.2에서 1 mm로 자라는 동안 쓰인다 — 작은 균열을 찾는 검출 한계가 검사 주기를 정한다. → 7장 피로 균열 성장과 손상 허용 설계

저온 극저온 펌프 부품에 탄소강(BCC) 대신 오스테나이트 스테인리스강(FCC)이나 알루미늄 합금을 쓰는 가장 중요한 이유는?

FCC 금속은 항복 강도가 온도와 무관해서BCC 강은 온도가 내려가면 항복 응력이 벽개 파괴 응력보다 커져 연성–취성 전이를 보이지만, FCC 금속은 전이 없이 저온에서도 인성을 유지해서FCC 금속은 열팽창 계수가 0이어서BCC 강은 저온에서 마르텐사이트로 변해 부드러워져서

  BCC의 나사 전위는 이동에 열활성이 크게 필요해 저온에서 항복 응력이 급히 오른다. 그 값이 벽개 응력을 넘으면 소성 변형 없이 깨진다 — 샤르피 흡수 에너지가 전이 온도 아래에서 급락한다. FCC는 항복 응력의 온도 의존이 작아 전이가 없다. 결정립 미세화는 BCC 강의 전이 온도를 낮추는 몇 안 되는 방법이다. → 7장 연성–취성 전이

8장 상태도와 미세조직본문 →

Cu–45 wt% Ni 합금 1.50 kg이 1280 °C에 있다. 이 온도의 결합선 끝은 액상 38.75 wt% Ni, α 50.0 wt% Ni이다(이 책의 Cu–Ni 상태도). α의 질량 분율, 액체의 질량, 액체 속에 든 Ni의 질량을 구하라.

\(W_\alpha = (C_0 - C_\mathrm L)/(C_\alpha - C_\mathrm L)\). Ni 질량은 상의 질량 × 그 상의 조성.

  \(W_\alpha = (45 - 38.75)/(50.0 - 38.75) = 6.25/11.25 = 0.556\), \(W_\mathrm L = 0.444\). 액체 \(0.444\times1.50 = 0.667\ \text{kg}\), 그 속 Ni \(0.667\times0.3875 = 0.258\ \text{kg}\). 검산: α 속 Ni \(0.833\times0.500 = 0.417\) kg, 합 0.675 kg = 1.50 × 0.45. 먼저 굳는 α가 녹는점이 높은 Ni를 더 많이 가져가므로, 빨리 식히면 결정 중심이 Ni가 많은 유핵 조직이 된다. → 8장 상태도 읽기: 상·조성·분율

Pb–70 wt% Sn 합금이 183 °C 바로 아래에 있다. 공정 온도에서 α 18.3, 공정 61.9, β 97.8 wt% Sn이다. 초정 β와 공정 조직의 질량 분율, 그리고 α상 전체의 질량 분율을 구하라.

미세 구성 요소는 공정 온도 바로 위 결합선(L 61.9 – β 97.8), 상 전체는 바로 아래 결합선(α 18.3 – β 97.8).

  \(W_{\beta'} = (70 - 61.9)/(97.8 - 61.9) = 8.1/35.9 = 0.226\), \(W_\mathrm e = 0.774\). \(W_\alpha = (97.8 - 70)/(97.8 - 18.3) = 27.8/79.5 = 0.350\). α는 모두 공정 조직 안에 있다: 공정 조직의 α 비율 \((97.8 - 61.9)/79.5 = 0.452\)에 0.774를 곱하면 같은 0.350이 나온다. 현미경에서는 둥근 β 덩어리가 층상 공정 조직 사이에 보인다. → 8장 공정계: Pb–Sn과 무연 솔더의 조직

Fe–1.20 wt% C 강을 평형 냉각해 727 °C 바로 아래에 두었다. 초석 시멘타이트와 펄라이트의 분율, 시멘타이트 상 전체의 분율을 구하라(공석 0.76, α 0.022, Fe₃C 6.70 wt% C).

조직: 727 °C 바로 위 γ(0.76)–Fe₃C(6.70). 상: 바로 아래 α(0.022)–Fe₃C(6.70).

  \(W_{\mathrm{Fe_3C}'} = (1.20 - 0.76)/(6.70 - 0.76) = 0.44/5.94 = 0.0741\), \(W_\mathrm p = 0.926\). \(W_{\mathrm{Fe_3C}} = (1.20 - 0.022)/(6.70 - 0.022) = 1.178/6.678 = 0.176\). 7%뿐인 초석 시멘타이트가 옛 오스테나이트 결정립계를 그물처럼 덮어 강을 취약하게 만든다 — 과공석강은 구상화 풀림으로 이 그물을 끊는다. → 8장 공석 반응과 Fe–Fe₃C 상태도

압력을 고정한 이성분계의 공정점(L ⇌ α + β가 공존)에서 자유도 \(F\)는?

\(F = 2\): 온도와 조성을 모두 바꿀 수 있다\(F = 1\): 온도를 바꾸면 조성이 따라 움직인다\(F = 0\): 세 상이 공존하는 동안 온도와 세 상의 조성이 모두 고정된다\(F = 3\)

  압력 고정 상규칙 \(F = C - P + 1 = 2 - 3 + 1 = 0\). 그래서 공정 조성 액체는 순금속처럼 한 온도(Pb–Sn 183 °C)에서 굳고, 냉각 곡선에 수평 구간이 생긴다. 두 상 영역(\(F = 1\))에서는 온도를 정하면 결합선 끝의 조성이 정해진다. → 8장 상태도 읽기

9장 상변태 속도론본문 →

비정질 실리콘의 고상 결정화가 미리 있던 핵에서 3차원으로 자라(자리 포화, \(n\) = 3) 100 s에 30% 결정화되었다. 50%와 90% 결정화 시간을 구하라.

\(f = 1 - \exp(-kt^n)\)에서 두 분율의 시간 비는 \(t_2/t_1 = [\ln(1-f_2)/\ln(1-f_1)]^{1/n}\).

  \(-\ln0.7 = 0.3567\), \(-\ln0.5 = 0.6931\), \(-\ln0.1 = 2.303\). \(t_{50} = 100\times(0.6931/0.3567)^{1/3} = 125\ \text{s}\), \(t_{90} = 100\times(2.303/0.3567)^{1/3} = 186\ \text{s}\). \(k = 0.3567/100^3 = 3.57\times10^{-7}\) s⁻³. 연속 핵생성(\(n\) = 4)이면 같은 30% 점에서 출발해도 곡선이 더 가팔라진다 — 아브라미 그림의 기울기로 기구를 가른다. → 9장 JMAK 식과 아브라미 지수

어떤 석출물의 균질 핵생성 장벽이 \(\Delta G^*_\text{hom} = 80kT\)이다. 기판(개재물) 위에서 접촉각 60°로 핵이 생길 때 형상 인자 \(S(\theta)\)와 \(\Delta G^*_\text{het}/kT\)를 구하라. 핵생성 속도는 대략 몇 배 빨라지는가?

\(S(\theta) = (2+\cos\theta)(1-\cos\theta)^2/4\), 속도 \(\propto e^{-\Delta G^*/kT}\).

  \(S = (2.5)(0.5)^2/4 = 0.156\), \(\Delta G^*_\text{het} = 0.156\times80 = 12.5kT\). 속도 비 \(e^{80 - 12.5} = e^{67.5}\approx2\times10^{29}\)배. 그래서 실제 석출은 거의 늘 결정립계·전위·개재물 위에서 먼저 일어나고, 균질 핵생성은 과포화가 아주 클 때만 보인다. \(\theta = 90°\)이면 \(S = 0.5\), \(\theta\to0\)이면 장벽이 사라진다(젖음). → 9장 고체 속 핵생성

Fe–0.60C–0.80Mn–0.50Cr(wt%) 강을 오스테나이트화한 뒤 25 °C 물에 담금질한다(펄라이트·베이나이트는 생기지 않는다고 본다). 앤드루스 식으로 \(M_s\)를 구하고 코이스티넨–마르부르거 식으로 마르텐사이트 분율을 구하라.

\(M_s = 539 - 423C - 30.4Mn - 17.7Ni - 12.1Cr - 7.5Mo\)(°C), \(f_M = 1 - \exp[-0.011(M_s - T)]\).

  \(M_s = 539 - 253.8 - 24.3 - 6.05 = 255\ {}^\circ\mathrm C\). \(f_M = 1 - e^{-0.011\times229.8} = 1 - e^{-2.53} = 0.920\), 잔류 오스테나이트 8%. 탄소가 1.0%면 \(M_s\)가 116 °C로 내려가 잔류 오스테나이트가 37%에 이른다(본문 예제) — 고탄소강은 서브제로 처리나 뜨임으로 잔류 오스테나이트를 줄인다. → 9장 마르텐사이트 변태

공석 탄소강(실측 TTT: 코 ≈ 540 °C, \(M_s\) ≈ 220 °C)을 오스테나이트에서 350 °C 염욕으로 급랭해 변태가 끝날 때까지 유지한 뒤 상온으로 식혔다. 최종 조직은?

조대 펄라이트미세 펄라이트베이나이트마르텐사이트 + 잔류 오스테나이트

  350 °C는 코 아래, \(M_s\) 위다. 여기서 항온 유지하면 오스테나이트가 페라이트와 미세 탄화물의 베이나이트로 다 변한 뒤라, 상온으로 식혀도 마르텐사이트가 생길 오스테나이트가 남지 않는다(오스템퍼링). 코 위에서 유지하면 펄라이트(온도가 낮을수록 미세), 코를 피해 \(M_s\) 아래로 곧장 식히면 마르텐사이트다. → 9장 TTT·CCT 도표와 강의 열처리

10장 응고·결정 성장과 박막 미세조직본문 →

Al–1.0 wt% Cu 합금을 일방향 응고한다(액상선 기울기 \(m\) = 2.5 K/wt%, \(k\) = 0.16, 액체 속 \(D = 3.0\times10^{-9}\) m²/s). (가) 응고 구간 \(\Delta T_0\), (나) \(V\) = 20 µm/s에서 평탄 계면에 필요한 최소 온도 기울기, (다) \(G\) = 5 K/mm에서 평탄 계면을 유지하는 최대 성장 속도를 구하라.

\(\Delta T_0 = mC_0(1-k)/k\), 평탄 조건 \(G/V \ge \Delta T_0/D\).

  (가) \(\Delta T_0 = 2.5\times1.0\times0.84/0.16 = 13.1\ \text{K}\). (나) \(G = 13.125\times2\times10^{-5}/3\times10^{-9} = 8.75\times10^4\ \text{K/m} = 87.5\ \text{K/mm}\). (다) \(V = 5000\times3\times10^{-9}/13.125 = 1.14\times10^{-6}\ \text{m/s} = 1.14\ \mu\text{m/s}\). 1% 용질만으로도 평탄 계면은 아주 느릴 때만 가능하다 — 보통 주조는 셀·덴드라이트로 굳고, 단결정 성장(초크랄스키)은 도펀트가 묽고 \(G\)가 큰 덕분에 평탄 계면을 지킨다. → 10장 조성적 과냉과 셀·덴드라이트

실리콘 잉곳의 계면에서 결정 쪽 온도 기울기가 \(G_s\) = 2.5 K/mm, 융액 쪽이 \(G_l\) = 0.40 K/mm다(\(k_s\) = 22, \(k_l\) = 56 W/(m·K), \(\rho_s\) = 2330 kg/m³, \(L = 1.788\times10^6\) J/kg). 열 균형으로 인상 속도(mm/min)와 \(G_l\) = 0일 때의 최대 속도를 구하고, 앞의 속도에서 보론코프 변수 \(\xi = V/G_s\)로 결함 종류를 판정하라(\(\xi_\text{crit}\) = 0.13 mm²/(min·K)).

\(k_sG_s = k_lG_l + \rho_sLV\). SI로 계산한 뒤 m/s → mm/min은 ×6×10⁴.

  \(\rho_sL = 4.166\times10^9\) J/m³. \(V = (22\times2500 - 56\times400)/4.166\times10^9 = 32\,600/4.166\times10^9 = 7.83\times10^{-6}\) m/s \(= 0.470\ \text{mm/min}\). \(V_\text{max} = 55\,000/4.166\times10^9 = 1.32\times10^{-5}\) m/s \(= 0.792\ \text{mm/min}\). \(\xi = 0.470/2.5 = 0.188 > 0.13\) → 공공형: 공공이 남아 뭉친 COP·보이드가 생긴다. 무결함 웨이퍼를 원하면 같은 \(G\)에서 \(V\)를 약 0.33 mm/min까지 낮추거나, 열 차폐로 \(G\)를 키워야 한다. → 10장 초크랄스키 성장: 열 균형과 V/G 기준

기판 300 °C, Ar 5 mTorr에서 티타늄(\(T_m\) = 1941 K) 막을 스퍼터한다. 이 책 모형의 5 mTorr 경계(\(T/T_m\) = 0.218, 0.371, 0.547)로 판정한 막의 영역은?

영역 1: 가는 기둥과 빈틈(다공성)영역 T: 치밀한 섬유상 결정립영역 2: 표면 확산으로 굵어진 관통 기둥영역 3: 재결정한 등축정

  \(T/T_m = 573.15/1941 = 0.295\)로 0.218과 0.371 사이 — 영역 T다. 비율은 반드시 켈빈 온도로 계산한다. 같은 300 °C에서 구리(1358 K)는 0.422로 영역 2, 탄탈럼(3290 K)은 0.174로 영역 1이다. 고융점 방벽 금속은 낮은 압력·기판 바이어스(이온 충돌)로 영역 T를 넓혀 치밀하게 만든다. → 10장 에피택시와 박막 구조 영역 모형

11장 금속과 합금본문 →

합금강 부품을 600 °C에서 2시간 뜨임하던 공정을 550 °C로 낮춰 같은 경도를 얻으려 한다. \(P = T(20 + \log_{10}t)\)(\(T\) K, \(t\) h)로 필요한 시간을 구하라.

두 조건의 \(P\)를 같게 놓는다.

  \(P = 873.15\times(20 + 0.301) = 17\,726\). \(20 + \log t_2 = 17\,726/823.15 = 21.534\), \(t_2 = 10^{1.534} = 34.2\ \text{h}\). 50 °C 낮추는 데 17배의 시간이 든다. 같은 형식의 라슨–밀러 변수가 크리프 파단 수명 외삽(7장)에도 쓰인다. 250–400 °C 뜨임 취성 구간은 이 환산과 관계없이 피한다. → 11장 철강의 분류와 열처리

폭 20 nm, 높이 40 nm 홈을 (가) 옆벽과 바닥에 방벽+라이너 2 nm를 깔고 구리로, (나) 방벽 없이 Ru로 채운다. 근사식 \(\rho = \rho_0(1 + 1.018\lambda/w)\)(\(p\) = 0, \(R\) = 0.3, 결정립 크기 = 도체 폭)로 구리 도체의 저항률과 두 선의 단위 길이 저항(Ω/µm)을 구하라. (Cu: \(\rho_0\) = 1.72 µΩ·cm, \(\lambda\) = 39.9 nm; Ru: 7.8 µΩ·cm, 6.59 nm. 방벽의 전도는 무시한다.)

구리 도체 단면은 \((w - 2t_b)\times(h - t_b) = 16\times38\) nm². \(R' = \rho/A\), 1 µΩ·cm = 10⁻⁸ Ω·m.

  (가) \(\rho_\mathrm{Cu} = 1.72(1 + 1.018\times39.9/16) = 1.72\times3.539 = 6.09\ \mu\Omega\cdot\text{cm}\). \(R' = 6.09\times10^{-8}/(16\times38\times10^{-18}) = 1.00\times10^8\) Ω/m \(= 100\ \Omega/\mu\text{m}\). (나) \(\rho_\mathrm{Ru} = 7.8(1 + 1.018\times6.59/20) = 10.4\ \mu\Omega\cdot\text{cm}\), \(R' = 10.42\times10^{-8}/(800\times10^{-18}) = 130\ \Omega/\mu\text{m}\). 20 nm에서는 방벽이 단면의 24%를 먹어도 구리 선이 아직 23% 낮다. 폭이 더 줄면 방벽이 차지하는 몫이 커져 15 nm 안팎에서 순위가 뒤집힌다 — Ru·Mo·Co 배선이 최하층부터 들어오는 이유다. → 11장 배선 금속의 선택

아공석강을 오스테나이트화한 뒤 정지 공기 중에서 식히는 열처리와 그 결과로 옳은 것은?

풀림(완전 풀림) — 노 안에서 식혀 조대 펄라이트가 된다불림(노멀라이징) — 풀림보다 빨리 식어 미세 펄라이트와 미세한 결정립이 된다담금질 — 마르텐사이트가 된다뜨임 — 마르텐사이트를 다시 데워 인성을 회복한다

  노랭(풀림) → 공랭(불림) → 기름·물 급랭(담금질)으로 냉각이 빨라지며 조직이 조대 펄라이트 → 미세 펄라이트 → 마르텐사이트로 바뀐다. 불림은 주조·단조로 거칠어진 결정립을 미세화해 강도와 인성을 함께 올린다. 뜨임은 담금질 뒤에 하는 재가열이다. → 11장 철강의 분류와 열처리

12장 세라믹과 유리본문 →

소다석회 유리의 점도는 \(\log_{10}\eta\,[\mathrm{Pa\,s}] = -4.083 + 6201.9/(T - 122.95)\)(\(T\) °C)를 따른다. 연화점(\(10^{6.6}\) Pa·s)과 변형점(\(10^{13.5}\) Pa·s)의 온도를 구하라.

\(T = T_0 + B/(\log\eta - A)\).

  연화점: \(T = 122.95 + 6201.9/(6.6 + 4.083) = 122.95 + 580.5 = 703.5\ {}^\circ\mathrm C\). 변형점: \(T = 122.95 + 6201.9/17.583 = 475.7\ {}^\circ\mathrm C\). 변형점 아래에서는 점성 흐름이 시간 규모 수 시간 안에 응력을 풀지 못한다 — 서냉은 서냉점(10¹² Pa·s, 약 514 °C)에서 변형점까지를 천천히 지나게 하는 것이다. → 12장 점도–온도 관계와 유리 성형

70SiO₂·20Na₂O·10CaO(mol%) 유리의 NBO/T와, 사면체 하나가 평균으로 갖는 다리 산소 수를 구하라.

수식제 산화물 1 mol이 다리 산소 하나를 끊어 비다리 산소 2개를 만든다: \(\mathrm{NBO/T} = 2n_\mathrm M/n_\mathrm{Si}\).

  수식제 30 mol → NBO 60 mol, \(\mathrm{NBO/T} = 60/70 = 0.857\). 사면체당 다리 산소 \(4 - 0.857 = 3.14\). 창유리(74·16·10, 0.703)보다 망목이 더 끊겨 점도와 작업 온도가 낮고 열팽창이 크다. 석영 유리(NBO/T = 0)가 내열성이 좋고 팽창이 작은 것과 반대 끝이다. → 12장 유리의 구조와 유리 전이

완전 치밀한 알루미나의 영률이 380 GPa, 굽힘 강도가 330 MPa다. 소결이 덜 되어 기공률이 10%인 부품의 영률(맥켄지 식)과 강도(\(\sigma = \sigma_0e^{-nP}\), \(n\) = 6)를 구하라.

\(E = E_0(1 - 1.9P + 0.9P^2)\).

  \(E = 380(1 - 0.19 + 0.009) = 380\times0.819 = 311\ \text{GPa}\)(−18%). \(\sigma_f = 330e^{-0.6} = 330\times0.549 = 181\ \text{MPa}\)(−45%). 기공은 하중을 받는 단면을 줄이는 것보다 균열의 씨앗으로 강도를 더 크게 깎는다. 열충격 지수 \(\sigma_f/E\)도 함께 낮아지므로, 정전척처럼 급속 가열하는 부품은 상대 밀도 99% 이상을 요구한다. → 12장 소결: 구동력과 치밀화

확산로에서 오래 쓴 석영 튜브 표면이 결정화(실투)된 뒤, 노를 상온으로 내릴 때 금이 가는 일이 잦다. 가장 직접적인 원인은?

용융 실리카의 열팽창이 너무 커서표면에 생긴 크리스토발라이트가 약 200–270 °C에서 β→α 변위형 전이를 하며 부피가 갑자기 줄어, 유리질 몸체와의 불일치로 균열이 생겨서석영이 상온에서 유리 전이를 일으켜서결정화로 석영의 녹는점이 낮아져서

  용융 실리카는 \(\alpha\) = 0.55 ppm/K로 열충격에 아주 강하지만, 결정화한 크리스토발라이트는 결합을 끊지 않고 사면체 각도만 바뀌는 변위형 전이로 부피가 수 % 뛴다. 이 층이 식을 때 몸체와 어긋나 표면부터 갈라진다. 알칼리 오염이 실투를 촉진하므로 튜브 세정과 장갑 취급이 수명을 정한다. → 12장 규산염 사면체와 실리카

13장 고분자본문 →

분자량이 고른 폴리스타이렌 두 가지(10 kg/mol, 100 kg/mol)를 같은 질량씩 섞었다. 혼합물의 \(M_n\), \(M_w\), 분산도 \(Đ\)를 구하라.

무게 분율이 각각 0.5다. \(M_w = \sum w_iM_i\), \(1/M_n = \sum w_i/M_i\).

  \(M_w = 0.5\times10 + 0.5\times100 = 55.0\ \text{kg/mol}\). \(M_n = 1/(0.5/10 + 0.5/100) = 1/0.055 = 18.2\ \text{kg/mol}\). \(Đ = 3.03\). 사슬 수로는 짧은 사슬이 10배 많아 \(M_n\)은 짧은 쪽에, \(M_w\)는 긴 쪽에 끌린다. 같은 \(M_n\)이라도 긴 사슬 꼬리가 녹은 점도·얽힘과 레지스트의 용해 대비를 좌우하므로, GPC로 분포 전체를 본다. → 13장 분자량 분포

헥사메틸렌다이아민과 아디프산을 화학량론으로 축합해 나일론 6,6을 만든다. 작용기 전환율 \(p\) = 0.995일 때 수평균 중합도 \(X_n\)(단량체 잔기 수), 분산도, \(M_n\)을 구하라. 반복 단위(잔기 2개, 226.3 g/mol)를 쓴다.

\(X_n = 1/(1-p)\), \(Đ = 1 + p\). 반복 단위 하나에 단량체 잔기 두 개가 들어 있다.

  \(X_n = 1/0.005 = 200\), \(Đ = 1.995\). 반복 단위 \(200/2 = 100\)개, \(M_n = 100\times226.3 = 22.6\ \text{kg/mol}\). 전환율이 99%이면 \(X_n\)은 100, 99.9%면 1000 — 단계 중합은 마지막 0.5%가 사슬 길이를 정하므로, 단량체 순도와 정확한 화학량론이 핵심이다. → 13장 카로더스 식과 플로리 분포

가교점 사이 분자량 \(M_c\) = 5.0 kg/mol, 밀도 950 kg/m³인 실리콘 고무 패드가 있다. 300 K의 망목 전단 탄성률과 길이 2배로 늘렸을 때의 공칭 응력을 구하라. 같은 길이로 붙잡은 채 350 K로 데우면 응력은?

\(G = \rho RT/M_c\), \(\sigma = G(\lambda - \lambda^{-2})\). 고정 변형에서 응력은 절대 온도에 비례한다.

  \(G = 950\times8.314\times300/5.0 = 4.74\times10^5\ \text{Pa} = 0.474\ \text{MPa}\). \(\sigma = 0.474\times(2 - 0.25) = 0.829\ \text{MPa}\). 350 K: \(0.829\times350/300 = 0.968\ \text{MPa}\). 금속과 반대로 데우면 더 뻣뻣해진다 — 사슬이 펼쳐질수록 엔트로피가 줄어드는 것이 복원력이고, 그 크기가 \(T\)에 비례하기 때문이다. 가교가 촘촘할수록(\(M_c\)가 작을수록) 단단하다. → 13장 고무 탄성의 엔트로피 기원

EMC 시편을 DMA로 데우며 1 Hz에서 측정했다. 유리 전이 구간에서 나타나는 현상으로 옳은 것은?

저장 탄성률 \(E'\)이 두세 자릿수 커지고 \(\tan\delta\)가 0이 된다저장 탄성률 \(E'\)이 급락하고, 손실 탄성률 \(E''\)과 \(\tan\delta = E''/E'\)이 봉우리를 보인다\(E'\)과 \(E''\)이 모두 변하지 않고 녹는 열만 흡수된다측정 주파수를 높이면 봉우리가 낮은 온도로 옮겨 간다

  \(T_g\) 근처에서 사슬 마디 운동의 완화 시간이 측정 주기와 같아져 에너지 손실이 가장 크다(\(\tan\delta\) 봉우리). 그 위에서는 마디가 따라 움직여 \(E'\)이 고무 영역으로 떨어진다. 주파수를 높이면 같은 완화를 더 높은 온도에서 만나므로 봉우리가 고온으로 옮긴다 — 시간–온도 중첩(WLF)이다. 패키지 휨 계산에 \(T_g\) 위아래의 탄성률과 \(\alpha_1/\alpha_2\)를 따로 넣는 이유다. → 13장 점탄성과 동적 탄성률

14장 복합재료본문 →

용융 실리카(2.20 g/cm³) 80 wt%를 에폭시(1.20 g/cm³)에 넣은 몰딩 화합물의 실리카 부피 분율과 밀도를 구하라.

100 g 기준으로 각 상의 부피를 구한다. 밀도는 혼합 법칙이 정확히 맞는 유일한 성질이다.

  실리카 \(80/2.20 = 36.4\) cm³, 에폭시 \(20/1.20 = 16.7\) cm³. \(V_f = 36.4/53.0 = 0.686\), \(\rho = 100/53.0 = 1.89\ \text{g/cm}^3\). 탄성률·열팽창·열전도는 부피 분율로 정해지므로, 같은 80 wt%라도 무거운 알루미나 충전재라면 부피 분율이 훨씬 작다. 고충전에서는 점도가 발산해 약 90 wt%가 실용 상한이다. → 14장 복합재료의 구성과 분류

E-유리 섬유(\(E_f\) = 72.5 GPa) 60 vol%를 에폭시(\(E_m\) = 2.6 GPa)에 정렬한 단방향 판(패키지 기판 코어)의 섬유 방향 영률, 할핀–차이 식(\(\xi\) = 2)의 횡방향 영률, 로이스 하한을 구하라.

\(E_1 = V_fE_f + V_mE_m\). \(\eta = (E_f/E_m - 1)/(E_f/E_m + \xi)\), \(E_2 = E_m(1 + \xi\eta V_f)/(1 - \eta V_f)\).

  \(E_1 = 0.6\times72.5 + 0.4\times2.6 = 44.5\ \text{GPa}\). \(E_f/E_m = 27.88\), \(\eta = 26.88/29.88 = 0.8997\), \(E_2 = 2.6\times(1 + 1.080)/(1 - 0.540) = 11.7\ \text{GPa}\). 로이스 \(1/(0.6/72.5 + 0.4/2.6) = 6.17\ \text{GPa}\). 횡방향은 무른 기지가 직렬로 끼어 섬유 방향의 4분의 1에 그친다. 그래서 기판은 직교로 짠 유리 직물을 써서 면 안 두 방향을 맞춘다. → 14장 연속 섬유 강화

유리 섬유(\(d\) = 10 µm, \(\sigma_f^*\) = 3450 MPa)와 기지의 계면 전단 강도가 30 MPa다. 임계 섬유 길이를 구하고, 섬유 30 vol%를 정렬했을 때(\(\sigma_m'\) = 60 MPa) 섬유 길이 5 mm인 복합재료와 연속 섬유 복합재료의 축 방향 강도를 구하라.

\(l_c = \sigma_f^*d/2\tau_c\). \(l > l_c\): \(\sigma = \sigma_f^*V_f(1 - l_c/2l) + \sigma_m'(1 - V_f)\).

  \(l_c = 3450\times10/(2\times30) = 575\ \mu\text{m}\). \(l = 5\) mm: \(3450\times0.3\times(1 - 0.0575) + 60\times0.7 = 975.5 + 42 = 1018\ \text{MPa}\). 연속: \(1035 + 42 = 1077\ \text{MPa}\). 섬유가 \(l_c\)의 9배만 되어도 연속 섬유 강도의 95%를 낸다(\(l\gt15l_c\)이면 사실상 같다). 계면이 약하면 \(l_c\)가 길어져 같은 섬유로도 강도가 떨어진다 — 실레인 커플링제로 계면을 다듬는 이유다. → 14장 단섬유와 계면

단방향 층을 겹친 적층판을 경화 온도에서 상온으로 식힐 때 휘지 않게 하려면?

[0/90]처럼 두 방향을 한 번씩만 쌓는다[0/90/90/0]처럼 가운데 면에 대해 거울 대칭으로 쌓아 결합 행렬 \(\mathbf B\)를 0으로 만든다모든 층을 같은 방향 [0/0/0/0]으로 쌓으면 어떤 경우에도 면 안 수축이 생기지 않는다층 수를 홀수로만 하면 된다

  열 수축이 다른 층이 두께 방향으로 비대칭이면 면 안 변형과 굽힘이 짝지어(\(\mathbf B\ne0\)) 식을 때 휜다. [0/90]은 안장(큰 판은 원통)으로 휜다. 거울 대칭이면 위아래가 같은 힘으로 당겨 휨 없이 면 안으로만 줄어든다. [0/0/0/0]도 휘지는 않지만 섬유 방향과 횡방향의 수축이 크게 달라 면 안 이방성이 남는다. 다이·EMC·기판이 쌓인 패키지는 본래 비대칭이라 휜다. → 14장 적층판, 샌드위치와 패키지 휨

15장 전기적·유전적 성질본문 →

Cu–0.5 at% Ni 합금선의 75 °C 저항률을 구하라. 순수 구리는 20 °C에서 1.68 µΩ·cm, TCR \(\alpha_R\) = 0.00393 K⁻¹, Ni의 노르트하임 상수는 \(A = 1.18\times10^{-6}\) Ω·m(= 118 µΩ·cm)이다. 변형 기여는 무시한다.

\(\rho_\text{열} = \rho_0[1 + \alpha_R(T - 20\ {}^\circ\mathrm C)]\), \(\rho_\mathrm i = Ax(1-x)\), 그리고 더한다.

  \(\rho_\text{열} = 1.68(1 + 0.00393\times55) = 2.04\ \mu\Omega\cdot\text{cm}\). \(\rho_\mathrm i = 118\times0.005\times0.995 = 0.587\ \mu\Omega\cdot\text{cm}\). \(\rho = 2.63\ \mu\Omega\cdot\text{cm}\)(65.6 %IACS). 0.5%의 고용 원소가 저항을 29% 올린다. 같은 강도를 석출로 얻으면 기지가 순수해져 전도도를 훨씬 덜 잃는다 — 리드프레임 구리 합금이 석출 경화형인 이유다. → 15장 금속의 저항률: 마티센 규칙과 합금

두께 50 nm 텅스텐 막의 저항률이 10 µΩ·cm다. 면저항, 탐침 간격이 두께보다 훨씬 큰 4탐침으로 1.00 mA를 흘릴 때 안쪽 두 침의 전압, 같은 막으로 만든 길이 100 µm·폭 0.5 µm 선의 저항을 구하라.

\(R_\mathrm s = \rho/t\), 4탐침 \(R_\mathrm s = 4.532V/I\), 선 저항 \(R = R_\mathrm s(L/w)\).

  \(R_\mathrm s = 10\times10^{-8}/50\times10^{-9} = 2.00\ \Omega/\square\). \(V = R_\mathrm sI/4.532 = 2.00\times10^{-3}/4.532 = 0.441\ \text{mV}\). 선은 \(100/0.5 = 200\)□라 \(R = 400\ \Omega\). 면저항 하나만 알면 두께를 몰라도 모든 모양의 저항을 □ 수로 셀 수 있다. 반대로 \(R_\mathrm s\)와 알려진 \(\rho\)로 두께를 어림하는 것이 4탐침 계측의 쓰임이다. → 15장 박막·배선의 저항

계면 SiO₂ 0.60 nm 위에 HfO₂(\(k\) = 22) 2.5 nm를 쌓은 게이트 절연막의 EOT와 단위 넓이 정전 용량(µF/cm²)을 구하라.

\(\mathrm{EOT} = \sum t_i(3.9/k_i)\), \(C/A = 3.9\varepsilon_0/\mathrm{EOT}\).

  \(\mathrm{EOT} = 0.60 + 2.5\times3.9/22 = 0.60 + 0.443 = 1.04\ \text{nm}\). \(C/A = 3.9\times8.854\times10^{-12}/1.043\times10^{-9} = 3.31\times10^{-2}\) F/m² \(= 3.31\ \mu\text{F/cm}^2\). 물리 두께 3.1 nm로 1.04 nm SiO₂의 용량을 내므로 터널링 누설이 자릿수로 준다. 계면층 0.6 nm가 EOT의 58%를 차지한다 — 계면층을 얇게 하는 것이 \(k\)를 더 키우는 것보다 효과적인 단계에 와 있다. → 15장 high-k 게이트 절연막과 EOT

이온 결정 유전체의 유전율을 주파수를 높이며 측정한다. 옳은 설명은?

주파수가 오를수록 더 많은 분극 기구가 참여해 유전율이 커진다전자 분극이 가장 먼저(가장 낮은 주파수에서) 빠진다느린 기구(계면·배향)부터 차례로 따라오지 못해 빠지고, 이온 분극은 적외선, 전자 분극은 자외선 근처에서 빠지므로 광학 주파수의 유전율은 \(n^2\)에 가깝다디바이 완화에서 손실 \(\varepsilon''\)은 \(\omega\tau = 0\)에서 최대다

  분극 기구마다 응답 시간이 달라 주파수가 그 역수를 넘으면 기여가 사라진다: 계면(Hz–kHz) → 배향(MHz–GHz, 물 약 20 GHz) → 이온(THz, 적외선) → 전자(PHz, 자외선). 빠질 때마다 \(\varepsilon'\)이 한 계단 내려가고 그 근처에서 \(\varepsilon''\)이 봉우리를 보인다(디바이 완화는 \(\omega\tau = 1\)). 그래서 SiO₂의 저주파 \(\varepsilon_\mathrm r\) 3.9는 광학 \(n^2 = 2.1\)보다 크다. → 15장 유전체의 분극과 유전율의 주파수 의존

16장 열적·광학적 성질본문 →

텅스텐(\(\rho\) = 5.6 µΩ·cm, 실측 \(\kappa\) = 173 W/(m·K))의 300 K 전자 열전도도를 \(L_0 = 2.44\times10^{-8}\) WΩ/K²로 어림하고, 나머지를 포논 몫으로 본 값을 구하라.

\(\kappa_e = L_0T/\rho\), \(\rho\)는 Ω·m로.

  \(\kappa_e = 2.44\times10^{-8}\times300/5.6\times10^{-8} = 131\ \text{W/(m·K)}\), \(\kappa_\mathrm{ph} = 173 - 131 = 42.3\ \text{W/(m·K)}\)(24%). 구리에서는 포논 몫이 수 %뿐이지만, 저항률이 큰 전이 금속은 포논이 무시할 수 없는 몫을 나른다. 반대로 전기 저항만 재서 배선·비아의 열전도를 어림할 때는 이 차이만큼 과소 평가한다. → 16장 열전도: 전자와 포논

넓이 2.0 cm² 다이가 120 W를 낸다. 열 경로는 Si 0.50 mm(148 W/(m·K)), TIM 30 µm(5.0 W/(m·K)), 구리 덮개 1.5 mm(398 W/(m·K)), 방열판–공기 0.20 K/W다. 모든 층이 다이 넓이로 열을 나른다고 보고(퍼짐·접촉 저항 무시) 주위 30 °C에서 전체 열저항과 접합 온도를 구하라.

층마다 \(R = L/(\kappa A)\), 더해서 \(T_\mathrm J = T_\mathrm a + P\sum R\).

  \(R_\mathrm{Si} = 0.5\times10^{-3}/(148\times2\times10^{-4}) = 0.0169\), \(R_\mathrm{TIM} = 30\times10^{-6}/(5\times2\times10^{-4}) = 0.0300\), \(R_\mathrm{Cu} = 0.0188\) K/W. \(\sum R = 0.0657 + 0.20 = 0.266\ \text{K/W}\), \(T_\mathrm J = 30 + 120\times0.266 = 61.9\ {}^\circ\mathrm C\). 패키지 안에서는 두께 30 µm인 TIM이 0.5 mm 실리콘보다 큰 저항이다. 방열판을 바꾸지 않고 패키지 안을 줄이려면 TIM의 \(\kappa\)와 접합층 두께(BLT)부터 본다. → 16장 다층 열저항과 패키지 열 설계

(가) GaN(\(E_g\) = 3.39 eV)의 흡수 끝 파장, (나) 600 nm에서 \(n\) = 3.94인 Si 위 4분의 1 파장 반사 방지막의 이상 굴절률과 두께, (다) 막이 없을 때 Si의 수직 입사 반사율을 구하라(공기 \(n_0\) = 1, 흡수 무시).

\(\lambda_c = 1239.8/E_g\) nm, \(n_c = \sqrt{n_0n_s}\), \(d = \lambda/4n_c\), \(R = (n-1)^2/(n+1)^2\).

  (가) \(\lambda_c = 1239.8/3.39 = 366\ \text{nm}\) — 가시광을 모두 통과시켜 무색 투명하고, 청색·자외선 LED의 바탕이 된다. (나) \(n_c = \sqrt{3.94} = 1.98\), \(d = 600/(4\times1.985) = 75.6\ \text{nm}\) — 굴절률 약 2인 SiNₓ가 맞는다. (다) \(R = (2.94/4.94)^2 = 0.354\). 맨 실리콘은 빛의 35%를 되돌리므로 태양 전지와 이미지 센서는 반사 방지막으로 이를 수 %까지 줄인다. → 16장 빛과 재료: 반사·흡수·투과와 분산

CdS의 띠틈은 2.42 eV다. 흰빛 아래에서 CdS 결정은 어떤 색으로 보이는가?

무색 투명 — 띠틈이 가시광 에너지보다 크다노란색–주황색 — 약 512 nm보다 짧은 파장(청·보라)을 흡수하고 긴 파장을 통과시킨다파란색 — 512 nm보다 긴 파장을 흡수한다검은색 — 모든 가시광을 흡수한다

  \(\lambda_c = 1239.8/2.42 = 512\) nm. 띠틈보다 큰 에너지(짧은 파장)의 빛은 전자를 들뜨게 하며 흡수되고, 긴 파장(녹·황·적)은 통과한다. 청·보라가 빠진 흰빛은 노랗게 보인다. 띠틈이 3.26 eV(380 nm)보다 크면 투명, 1.59 eV(780 nm)보다 작으면 불투명(Si는 금속 광택의 회색)이다. → 16장 띠틈과 색

17장 재료 열화와 신뢰성본문 →

구리(63.55 g/mol, 8.96 g/cm³)가 Cu₂O(143.09 g/mol, 6.00 g/cm³)로 산화할 때의 필링–베드워스 비를 구하고 산화막의 보호성을 예측하라.

\(\mathrm{PBR} = M_\mathrm{ox}\rho_\mathrm m/(nM_\mathrm m\rho_\mathrm{ox})\), Cu₂O는 화학식당 금속 원자 \(n\) = 2.

  \(\mathrm{PBR} = 143.09\times8.96/(2\times63.55\times6.00) = 1282/762.6 = 1.68\). 1과 2 사이라 산화막이 금속을 빈틈없이 덮는 보호막이 된다. 성장은 막 속 이온 확산이 정해 포물선 법칙 \(x^2 = k_pt\)를 따른다. 그래도 구리 배선은 산화 속도가 충분히 작지 않아 SiN·SiCN 캡이나 Co 캡으로 덮는다. → 17장 고온 산화

구리 배선을 300 °C, 2.0 MA/cm²에서 시험했더니 중앙 수명이 20 h였다. \(E_a\) = 0.90 eV, \(n\) = 2일 때 105 °C, 1.0 MA/cm² 사용 조건의 가속 계수와 중앙 수명(년)을 구하라. 고장 시간이 \(\sigma\) = 0.35인 로그 정규 분포를 따르면 0.1%가 고장 나는 시간은(\(z_{0.001}\) = −3.09)?

\(\mathrm{AF} = (j_\mathrm t/j_\mathrm u)^n\exp[(E_a/k)(1/T_\mathrm u - 1/T_\mathrm t)]\), \(t_{0.1\%} = t_{50}e^{-3.09\sigma}\). 1년 = 8766 h.

  전류 항 \(2^2 = 4\). 온도 항 \(\exp[10\,444\times(1/378.15 - 1/573.15)] = \exp(9.397) = 1.20\times10^4\). \(\mathrm{AF} = 4.82\times10^4\), \(t_{50} = 20\times4.82\times10^4/8766 = 110\ \text{년}\). \(t_{0.1\%} = 110\times e^{-1.082} = 37.3\ \text{년}\). 중앙 수명이 아니라 분포의 아래 꼬리가 사양을 정한다. \(E_a\)를 0.80 eV로 잘못 잡으면 AF가 2.8배 작아지는 등, 외삽은 \(E_a\)·\(n\)의 불확실성과 줄 가열에 민감하다. → 17장 일렉트로마이그레이션

구리 배선(\(\rho\) = 2.5 µΩ·cm, \(Z^*\) = 1, 원자 부피 \(\Omega = 1.18\times10^{-29}\) m³)이 견디는 응력 차가 200 MPa다. 블레흐 임계곱 \((jL)_c\)(A/cm)와 2.0 MA/cm²에서 일렉트로마이그레이션으로 고장 나지 않는 최대 선 길이를 구하라.

\((jL)_c = \Delta\sigma_c\Omega/(Z^*e\rho)\) — SI로 계산하면 A/m가 나온다.

  \((jL)_c = 2\times10^8\times1.18\times10^{-29}/(1.602\times10^{-19}\times2.5\times10^{-8}) = 5.89\times10^5\ \text{A/m} = 5.89\times10^3\ \text{A/cm}\). \(L_B = 5.89\times10^3/2\times10^6 = 2.95\times10^{-3}\ \text{cm} = 29.5\ \mu\text{m}\). 이보다 짧은 선은 끝에 쌓인 역응력이 전자 바람과 맞서 원자 이동이 멈춘다. 설계 규칙이 짧은 선에 더 큰 전류를 허용하는 근거다. → 17장 블레흐 길이

습기가 맺힌 패키지에서 큰 금 도금 면(음극)에 작은 알루미늄 패드(양극)가 전기적으로 이어져 있다. 옳은 설명은?

음극이 클수록 전류가 넓게 퍼져 알루미늄 부식이 느려진다음극 넓이가 양극보다 클수록 양극의 부식 전류 밀도가 \(i_a\approx i_L(1 + A_c/A_a)\)로 커져 작은 Al 패드가 빠르게 먹힌다금이 양극이 되어 금이 먼저 부식된다넓이 비는 부식 속도와 관계가 없고 전위 차만 중요하다

  음극의 환원 반응(산소 환원) 전류를 모두 작은 양극이 산화로 갚아야 하므로, 양극 전류 밀도는 넓이 비만큼 커진다. "작은 양극, 큰 음극"이 가장 나쁜 조합이다. 전위 차는 어느 쪽이 양극인지를 정하고(Al이 훨씬 활성), 넓이 비가 속도를 정한다. 침투 속도는 \(r = iM/(nF\rho)\)로 µm 두께 패드를 몇 주 만에 뚫을 수 있다. → 17장 부식의 형태

18장 재료 분석과 특성 평가본문 →

알루미늄 막(\(a\) = 0.4049 nm)의 (111) 피크를 Cu Kα1(0.15406 nm)로 잰다. 면 간격과 피크 위치 2θ를 구하고, 장비 폭을 보정한 반치폭이 0.30°일 때 셰러 식(\(K\) = 0.9)의 결정자 크기를 구하라.

\(d = a/\sqrt{h^2+k^2+l^2}\), \(\lambda = 2d\sin\theta\), \(D = K\lambda/(\beta\cos\theta)\) — \(\beta\)는 라디안.

  \(d_{111} = 0.4049/\sqrt3 = 0.2338\ \text{nm}\). \(\sin\theta = 0.15406/0.4676 = 0.3295\), \(\theta = 19.24°\), \(2\theta = 38.48°\). \(\beta = 0.30° = 5.236\times10^{-3}\) rad, \(D = 0.9\times0.15406/(5.236\times10^{-3}\times0.9442) = 28.0\ \text{nm}\). 이 값은 결정립 지름이 아니라 막 두께 방향으로 결맞는 영역의 크기이며, 미세 변형도 폭을 넓히므로 여러 피크로 윌리엄슨–홀 분석을 해야 둘을 가른다. → 18장 X선 회절

구리(\(A\) = 63.55, \(Z\) = 29, \(\rho\) = 8.96 g/cm³)에서 10 kV와 20 kV 전자의 카나야–오카야마 범위를 구하라. 두께 300 nm의 구리 패드 아래 층을 EDS 신호에서 빼려면 어느 전압이 맞는가?

\(R_\text{KO} = 0.0276AE_0^{1.67}/(Z^{0.889}\rho)\) µm(\(E_0\) keV).

  \(Z^{0.889} = 19.95\). 10 kV: \(0.0276\times63.55\times46.77/(19.95\times8.96) = 0.459\ \mu\text{m}\). 20 kV: \(\times2^{1.67} = 3.18\)배, \(1.46\ \mu\text{m}\). 둘 다 300 nm보다 깊으니 아래 층 신호가 섞인다. 막만 보려면 5 kV 안팎으로 낮추고(\(R\approx0.15\) µm) 들뜸 에너지가 낮은 Cu Lα(0.93 keV)를 쓴다 — Cu Kα(8.98 keV 들뜸)는 그 전압에서 나오지 않는다. → 18장 전자–시료 상호작용과 상호작용 부피

Al Kα(1486.6 eV)로 잰 Si 웨이퍼의 Si 2p 영역에 운동 에너지 1378.9 eV의 봉우리가 있다(분광기 일함수 4.5 eV). 결합 에너지와 화학 상태를 말하라. 수직 방향에서 잰 산화물/기판 봉우리 넓이 비가 0.40이면 산화막 두께는? (\(\lambda\) = 3.4 nm, \(R_\infty\) = 0.9)

\(\mathrm{BE} = h\nu - \mathrm{KE} - \varphi\). 덮개층 식 \(d = \lambda\cos\theta\ln(1 + R/R_\infty)\).

  \(\mathrm{BE} = 1486.6 - 1378.9 - 4.5 = 103.2\ \text{eV}\) — Si⁰(99.3 eV)보다 약 4 eV 높은 Si⁴⁺, 곧 SiO₂다. \(d = 3.4\ln(1 + 0.40/0.9) = 3.4\times0.368 = 1.25\ \text{nm}\) — 상온 자연 산화막 두께다. 정보 깊이가 약 \(3\lambda = 10\) nm이므로 이보다 두꺼운 막은 기판 신호가 사라져 이 방법을 쓸 수 없다. → 18장 EDS와 XPS

주입·어닐한 웨이퍼에서 표면부터 300 nm까지 붕소 농도 분포를 \(10^{15}\)–\(10^{20}\) cm⁻³ 범위로 알고 싶다. 가장 알맞은 분석법은?

SEM-EDSXPS 깊이 분석SIMS(동적 이차 이온 질량 분석)XRD

  EDS·XPS의 검출 한계는 약 0.1 at%(≈ 5×10¹⁹ cm⁻³)라 도펀트 꼬리를 볼 수 없고, EDS는 붕소 같은 가벼운 원소에 약하다. XRD는 원소 농도가 아니라 결정 구조를 본다. SIMS는 ppm–ppb 검출 한계와 nm 깊이 분해능으로 도펀트 분포의 표준 방법이며, 표준 시료의 RSF로 농도를, 분화구 깊이로 깊이를 정한다. → 18장 분석법 고르기와 불량 분석

장을 넘나드는 반복 연습

  ‘새 문제’를 누를 때마다 숫자와 문제 종류가 바뀐다. 첫째는 구조·기계적 성질·상태도(2·6·7·8장), 둘째는 확산·상변태·신뢰성·전기 성질(4·9·15·17장)을 섞는다. 같은 식을 손에 익을 때까지 돌려 보자. 허용 오차는 1%다.

시험 직전 체크리스트

  아래 문장을 막힘없이 설명하고 식을 쓸 수 있으면 그 부를 정리한 것이다. 걸리는 줄이 있으면 링크한 절로 돌아가자.

  제1부 구조와 결함

목적·제약·자유 변수로 성능 지수를 유도한다: 봉 \(E/\rho\), 보 \(E^{1/2}/\rho\), 판 \(E^{1/3}/\rho\), 열충격 \(\sigma_\mathrm f(1-\nu)/E\alpha\). 선별 → 순위 → 문서화.1장

  FCC·BCC·HCP의 \(n\)·CN·APF와 \(a(R)\), 이론 밀도 \(nA/V_\mathrm CN_\mathrm A\), 반지름 비와 배위수, 밀러 지수와 면밀도.2장

  \(N_v/N = e^{S_v/k}e^{-Q_v/kT}\), 크뢰거–빙크 결함 반응식, 흄–로더리, 칼날·나사 전위와 \(\mathbf b\), \(E/L\approx\tfrac12Gb^2\), ASTM \(G\).3장

  \(D = D_0e^{-Q_\mathrm d/RT}\)와 같은 \(Dt\), 다르켄과 커켄달, 해리슨 A·B·C, 반응층 \(x^2 = x_0^2 + kt\), 방벽 \(L_\text{min} = 3.64\sqrt{Dt}\).4장

제2부 기계적 성질

모어 원과 주응력, \(G = E/2(1+\nu)\)·\(K = E/3(1-2\nu)\), 이축 \(E/(1-\nu)\), 박막 열응력, 스토니 식과 bow 부호, 폰 미제스.5장

  공칭·진응력, 홀로몬과 \(\varepsilon_u = n\), 슈미트 \(\cos\phi\cos\lambda\), 테일러 \(M\alpha Gb\sqrt\rho\), 홀–페치, 자름과 오로완, 올리버–파르, 회복·재결정·결정립 성장.6장

  \(K = Y\sigma\sqrt{\pi a}\)와 \(a_c\), 와이블 \(P_f\)와 크기 효과, 바스킨·코핀–맨슨·굿맨·마이너, 파리스 적분, 노턴·라슨–밀러.7장

제3부 상변태와 미세조직

결합선과 지렛대, 상과 미세 구성 요소(공정 온도 위·아래 결합선), Fe–Fe₃C의 공석·초석 상, IMC 성장, 삼원 결합 삼각형.8장

  \(r^*\)·\(\Delta G^*\)와 \(S(\theta)\), C 곡선의 기원, JMAK와 아브라미 지수, TTT 경로 읽기, 앤드루스 \(M_s\)와 \(f_M\), LSW \(r^3\propto t\), 스피노달 파장.9장

  조성적 과냉 \(G/V\ge\Delta T_0/D\), \(\lambda_2\propto\dot T^{-1/3}\), 초크랄스키 열 균형과 \(V/G\), 격자 불일치와 \(h_c\), 손턴 영역, 제너 고정.10장

제4부 재료의 종류

풀림·불림·담금질·뜨임과 \(P = T(20 + \log t)\), 경화능과 조미니, 석출 경화 합금, %CW와 중간 풀림, 배선 금속의 크기 효과와 방벽 단면.11장

  이온성 분율, NBO/T, 유리 전이와 VFT 기준점, 소결 구동력과 헤링 법칙, 기공률–성질, 굽힘 강도, 열충격 순위.12장

  \(M_n\)·\(M_w\)·\(Đ\), 카로더스, \(\langle R^2\rangle = C_\infty nl^2\), 결정도, 폭스·WLF, 맥스웰·켈빈·표준 선형 고체, \(G = \rho RT/M_c\), 겔화점.13장

  wt% → vol%, 보이트·로이스·HS 경계, 할핀–차이, \(l_c = \sigma_f^*d/2\tau_c\), 커너·맥스웰, 대칭 적층과 패키지 휨, 뽑힘 인성.14장

제5부 기능 성질과 신뢰성

\(\sigma = n|e|\mu\), 마티센·노르트하임, \(R_\mathrm s = \rho/t\)와 4탐침, 크기 효과, 반도체 도핑, 디바이 완화와 손실, 강유전 이력, EOT.15장

  열팽창의 비조화 기원과 그뤼나이젠, 솔더 전단 \(L_D\Delta\alpha\Delta T/h\), 비데만–프란츠, 직렬 열저항, 반사·흡수·투과, 4분의 1 파장 막, 타우크 그림.16장

  PBR과 산화 속도 법칙, 부식 침투 속도와 갈바닉 넓이 효과, 블랙 식과 로그 정규 꼬리, 블레흐 길이, 노리스–란츠베르크·펙 가속 계수, 팝콘 균열.17장

  브래그·셰러·윌리엄슨–홀·sin²ψ, 카나야–오카야마 범위, 셰르처 분해능, 모즐리와 EDS 겹침, XPS BE와 덮개층 두께, SIMS 정량, 분석법 고르기.18장

개념 퀴즈 무작위 출제

  범위를 고르고 ‘문제 뽑기’를 누르면 해당 장들의 개념 확인 퀴즈 10문항을 무작위로 낸다.

전체 (1–18장)
  제1부 구조와 결함 (1–4장)
  제2부 기계적 성질 (5–7장)
  제3부 상변태와 미세조직 (8–10장)
  제4부 재료의 종류 (11–14장)
  제5부 기능 성질과 신뢰성 (15–18장)
  
  문제 뽑기

‘문제 뽑기’를 누르세요. (문제를 불러오려면 웹 서버에서 열어야 한다.)
