Repository: geniuskey/science-books

# SciBook — 대학 인터랙티브 과학 교과서

[science.euiyun.com](https://science.euiyun.com/) — **대학 강의 과목 하나가 교과서 한 권**이 되는 한국어 인터랙티브 과학 교과서 플랫폼입니다.
읽고, 수식을 따라가고, 시뮬레이터로 직접 실험하며 이해합니다. [books.euiyun.com](https://books.euiyun.com/) 시리즈의 자매 사이트입니다.

| 교과서 | 주소 | 상태 |
|---|---|---|
| 일반화학 (General Chemistry) | `/general-chemistry/` | 초판 — 6부 20장 + 부록 3 |
| 일반물리학 · 유기화학 · 유체역학 | — | 예정 ([로드맵](docs/ROADMAP.md)) |
| 색채공학 (Color Science, 옛 ColorBook) | `/color/` | 20장 — 자체 엔진(`color/js/common.js`)으로 가져옴 |

## 구조

```
engine/                 공통 교과서 엔진 (과목 무관)
  js/scibook.js         레이아웃·검색·테마·자동 번호·자동 채점 연습문제·드릴·진도·시뮬레이터 헬퍼
  css/scibook.css       디자인 토큰(라이트/다크)과 컴포넌트
  lib/elements.js       원소 118종 자료 (화학·물리 공용)
  lib/chem.js           화학 라이브러리: 화학식·몰 질량·반응식 균형·주기율표·VSEPR·3D 분자
general-chemistry/      과목 = 교과서 한 권
  course.json           매니페스트(부·장 목록, 색) ← 사람이 고침
  course.js             생성 파일
  index.html            과목 홈(목차·강의 계획)
  chapters/*.html       장 본문
color/                  가져온 책(옛 colorbook.euiyun.com). 자체 css/js를 그대로 쓰며 catalog.json의 "standalone" 항목
catalog.json            플랫폼의 과목 목록
index.html              플랫폼 홈(서가·대표 실험·읽는 순서)
home.css, home.js       플랫폼 홈 전용 스타일·책장 필터·표지 그림
img/sims/               홈의 대표 실험 카드 스크린샷
tools/build.py          매니페스트 → 생성 파일·SEO·sitemap, 콘텐츠 규칙 검사
tools/smoke.mjs         Playwright 스모크 테스트
tools/new_course.py     새 과목 뼈대 만들기
docs/                   ARCHITECTURE · CONTENT-GUIDE · ROADMAP
```
설계 원칙은 [docs/ARCHITECTURE.md](docs/ARCHITECTURE.md), 장 작성 규칙은 [docs/CONTENT-GUIDE.md](docs/CONTENT-GUIDE.md)를 보세요.

## 실행

빌드 없는 정적 사이트입니다. 저장소 루트에서:

```bash
python3 -m http.server 8000      # → http://localhost:8000/general-chemistry/
```
KaTeX·three.js·폰트는 CDN에서 불러오므로 인터넷 연결이 필요합니다.

## 수정 후

```bash
python3 tools/build.py           # course.js·catalog.js·목차 카드·SEO 태그·sitemap 갱신 + 규칙 검사
npm i --no-save playwright katex@0.16.9 three@0.147.0 && npx playwright install chromium
node tools/smoke.mjs http://localhost:8000          # 전 페이지 검사 (특정 장만: 두 번째 인자에 slug)
```
CI(`.github/workflows/check.yml`)가 같은 검사를 실행합니다.

## 용어집과 본문 뜻풀이

본문의 `.term`과 정의 문단을 수정하고 `python3 tools/build.py`를 실행하면 용어집과 `course.js`의 `glossary` 데이터를 함께 갱신합니다. 본문에서 용어에 마우스를 올리거나 키보드로 포커스하거나 모바일에서 탭하면 같은 정의를 확인할 수 있습니다. 공통 동작과 스타일은 `engine/js/glossary-tooltips.js`, `engine/css/glossary-tooltips.css`입니다. 데이터 형식은 시리즈 공통 v1이며, 각 항목은 `ko`(이름), `en`(영문명), `abbr`(약어), `def`(정의), `chapters`(관련 장 목록)를 갖습니다. 이름이 반복되면 한 번만 표시하고, 묶음 항목은 가리킨 이름을 제목에 표시하며 구분에 필요한 비교 설명을 함께 제공합니다.

## 라이선스

코드는 [MIT](LICENSE-MIT), 교재 콘텐츠는 [CC BY 4.0](LICENSE-CC-BY-4.0). 적용 범위는 [라이선스 안내](LICENSE.md)를 참고하세요.

File: materials-science/course.json
{
  "id": "materials-science",
  "title": "재료과학",
  "en": "Materials Science and Engineering",
  "field": "materials",
  "level": "대학 2–3학년 · 반도체 기초",
  "status": "published",
  "description": "원자 결합과 결정 구조, 결함과 확산에서 출발해 탄성·소성·파괴·피로·크리프, 상태도와 미세조직, 상변태 속도론, 응고와 박막 미세조직, 금속·세라믹·고분자·복합재료, 전기·유전·열·광학 성질, 열화와 신뢰성, 재료 분석까지 — 결정립을 키우고 전위를 움직이고 균열을 자라게 하며 칩 속 재료가 왜 그렇게 고르고 다듬어졌는지 익히는 인터랙티브 교과서.",
  "accent": { "light": "#4338ca", "dark": "#818cf8", "light2": "#a16207", "dark2": "#facc15" },
  "mark": "<path d=\"M16 4l10.4 6v12L16 28 5.6 22V10z\" fill=\"none\" stroke=\"#fff\" stroke-width=\"1.8\" stroke-linejoin=\"round\"/><path d=\"M16 4v8.5M5.6 10l7.4 4.3M26.4 10L19 14.3M16 28v-8.5M5.6 22l7.4-4.3M26.4 22L19 17.7\" stroke=\"#fff\" stroke-width=\"1.4\" stroke-linecap=\"round\"/><circle cx=\"16\" cy=\"16\" r=\"3.4\" fill=\"#fff\"/>",
  "libs": ["materials", "solid", "thermo"],
  "parts": [
    { "title": "제1부 구조와 결함", "chapters": [
      { "slug": "materials-selection", "num": "01", "title": "재료와 재료 선택", "en": "Materials and Materials Selection", "desc": "금속·세라믹·고분자·반도체·복합재료의 분류, 구조–공정–성질–성능의 관계, 재료 성질의 범위와 단위, 애시비 성질 지도와 성능 지수(가볍고 강한 보, 열충격, 열 분산), 재료 선택의 절차와 절충 — 칩 한 개 속에 들어간 재료 지도.", "tags": ["애시비 도표", "성능 지수"] },
      { "slug": "bonding-crystal-structure", "num": "02", "title": "원자 결합과 결정 구조", "en": "Atomic Bonding and Crystal Structure", "desc": "결합 에너지 곡선과 탄성률·녹는점·열팽창의 관계, 금속 결합과 FCC·BCC·HCP, 원자 충진율과 이론 밀도, 틈새 자리, 이온 결정의 반지름 비와 배위수(NaCl·CsCl·형석·페로브스카이트), 공유 결정(다이아몬드·섬아연석·우르짜이트), 다형과 동소체, 단결정·다결정·비정질, 밀러 지수와 선·면 밀도 — 실리콘 웨이퍼와 GaN·SiC 기판.", "tags": ["FCC·BCC·HCP", "배위수"] },
      { "slug": "defects", "num": "03", "title": "결정 결함", "en": "Imperfections in Solids", "desc": "공공과 틈새 원자의 평형 농도, 쇼트키·프렌켈 결함과 크뢰거–빙크 표기, 치환·틈새 고용체와 흄–로더리 규칙, 전위(칼날·나사·혼합)와 버거스 벡터, 전위의 응력장과 에너지, 결정립계·쌍정·적층 결함, 결정립 크기 측정(ASTM 번호·선분 교차법), 기공과 석출물 — 웨이퍼 슬립과 결함 검사.", "tags": ["전위", "결정립계"] },
      { "slug": "diffusion-in-materials", "num": "04", "title": "재료 속 확산", "en": "Diffusion in Materials", "desc": "확산 기구 복습과 상관 인자, 상호 확산과 다르켄 식, 커켄달 효과와 보이드, 볼츠만–마타노 해석, 결정립계·전위·표면을 따라가는 단회로 확산(해리슨 A·B·C 영역), 이온 결정과 산화물 속 확산, 반응 확산과 금속간 화합물 성장, 확산 방벽(Ta/TaN·TiN) — 구리 배선 방벽과 실리사이드 형성.", "tags": ["커켄달 효과", "확산 방벽"] }
    ]},
    { "title": "제2부 기계적 성질", "chapters": [
      { "slug": "elasticity", "num": "05", "title": "응력·변형과 탄성", "en": "Stress, Strain, and Elasticity", "desc": "응력·변형 텐서와 주응력, 모어 원, 등방성 훅 법칙과 E·ν·G·K, 탄성률의 원자적 기원, 단결정 실리콘의 이방성 탄성, 열변형과 열응력, 박막 응력과 스토니 식, 이층판의 휨과 웨이퍼 휨(bow·warp), 폰 미제스 등가 응력 — 박막 증착 응력과 웨이퍼 휨 측정.", "tags": ["훅 법칙", "스토니 식"] },
      { "slug": "plasticity-strengthening", "num": "06", "title": "소성 변형과 강화 기구", "en": "Plastic Deformation and Strengthening", "desc": "인장 시험(공칭·진응력, 항복·인장 강도·연신율, 홀로몬 식과 네킹), 전위 운동과 슬립계, 슈미트 법칙과 임계 분해 전단 응력, 전위 증식과 가공 경화(테일러 식), 결정립 미세화(홀–페치)·고용·석출(오로완) 강화, 경도와 나노압입(올리버–파르), 회복·재결정·결정립 성장 — 배선 금속의 강도와 나노압입 측정.", "tags": ["슈미트 법칙", "홀–페치"] },
      { "slug": "fracture-fatigue-creep", "num": "07", "title": "파괴·피로·크리프", "en": "Fracture, Fatigue, and Creep", "desc": "이론 강도와 결함, 그리피스 이론, 응력 확대 계수와 파괴 인성, 연성–취성 전이, 와이블 통계와 크기 효과, 피로(S–N 곡선·바스킨·코핀–맨슨·평균 응력·마이너 법칙)와 파리스 균열 성장, 크리프 단계와 노턴 식, 라슨–밀러 변수, 변형 기구 지도 — 다이 강도와 웨이퍼 파손, 솔더 접합 피로.", "tags": ["파괴 인성", "와이블 강도"] }
    ]},
    { "title": "제3부 상변태와 미세조직", "chapters": [
      { "slug": "phase-diagrams-microstructure", "num": "08", "title": "상태도와 미세조직", "en": "Phase Diagrams and Microstructure", "desc": "상태도 읽기 복습(상·조성·분율), 전율 고용체의 냉각과 유핵 조직, 공정계(Pb–Sn·Sn–Ag–Cu)의 아공정·공정·과공정 조직과 미세 구성 요소, 공석 반응과 Fe–Fe₃C 상태도, 펄라이트·초석 페라이트·시멘타이트, 포정 반응, 금속간 화합물(Cu–Sn·Ni–Sn), 삼원 상태도 읽기 — 무연 솔더와 범프의 IMC.", "tags": ["공정 조직", "Fe–C 상태도"] },
      { "slug": "transformation-kinetics", "num": "09", "title": "상변태 속도론", "en": "Kinetics of Phase Transformations", "desc": "고체 속 핵생성(균질·불균질, 변형 에너지), 핵생성 속도와 성장 속도의 과냉 의존성, 존슨–멜–아브라미(JMAK) 식과 아브라미 지수, TTT·CCT 도표와 강의 열처리, 마르텐사이트 변태(코이스티넨–마르부르거), 석출 경화와 시효, 오스트발트 숙성(LSW), 스피노달 분해(칸–힐리아드) — 비정질 실리콘의 고상 결정화.", "tags": ["JMAK 식", "TTT 도표"] },
      { "slug": "solidification-growth", "num": "10", "title": "응고·결정 성장과 박막 미세조직", "en": "Solidification, Crystal Growth, and Thin-Film Microstructure", "desc": "응고의 과냉과 계면, 조성적 과냉과 셀·덴드라이트, 덴드라이트 팔 간격과 냉각 속도, 초크랄스키 성장의 열 균형과 V/G(보론코프) 기준, 에피택시와 격자 불일치, 박막 구조 영역 모형(손턴), 결정립 성장(정상·비정상)과 포츠 모형, 집합 조직, 구리 자가 어닐링과 레이저 어닐 — 잉곳의 COP와 배선 결정립.", "tags": ["조성적 과냉", "구조 영역 모형"] }
    ]},
    { "title": "제4부 재료의 종류", "chapters": [
      { "slug": "metals-alloys", "num": "11", "title": "금속과 합금", "en": "Metals and Alloys", "desc": "철강의 분류와 열처리(담금질·뜨임·경화능), 알루미늄·구리·티타늄·니켈 합금, 내화 금속(W·Mo·Ta), 형상 기억 합금, 금속 가공(주조·압연·단조·분말 야금)과 가공 경화, 배선 금속의 선택(Al→Cu→Co·Ru, 저항률과 평균 자유 행로), 솔더와 접합 금속 — 텅스텐 플러그와 차세대 배선 금속.", "tags": ["열처리", "배선 금속"] },
      { "slug": "ceramics-glasses", "num": "12", "title": "세라믹과 유리", "en": "Ceramics and Glasses", "desc": "세라믹의 결합과 결정 구조, 규산염 사면체와 실리카, 유리의 구조와 유리 전이, 점도–온도 관계(VFT)와 작업점, 소결의 구동력과 치밀화, 세라믹의 취성·강도 분포·열충격 저항, 구조·기능 세라믹(Al₂O₃·AlN·SiC·Si₃N₄·ZrO₂·Y₂O₃) — 석영 부품, 정전척, 플라스마 내식 코팅.", "tags": ["유리 전이", "소결"] },
      { "slug": "polymers", "num": "13", "title": "고분자", "en": "Polymers", "desc": "중합과 사슬 구조, 분자량 분포(Mₙ·M_w·분산도), 무작위 걸음 사슬과 회전 반지름, 결정도와 구정, 유리 전이(폭스 식·WLF 식), 점탄성(맥스웰·켈빈–보이트·표준 선형 고체, 응력 완화와 크리프, 저장·손실 탄성률), 고무 탄성의 엔트로피 기원, 열경화성 수지의 경화와 겔화 — 포토레지스트, 폴리이미드, EMC·언더필, CMP 패드.", "tags": ["유리 전이", "점탄성"] },
      { "slug": "composites", "num": "14", "title": "복합재료", "en": "Composite Materials", "desc": "복합재료의 분류, 혼합 법칙과 보이트·로이스 경계, 하신–슈트리크만 경계, 섬유 강화(하중 분담·임계 섬유 길이·이방성), 할핀–차이 식, 입자 충전재의 열팽창(터너·커너)과 열전도(맥스웰), 적층판과 휨, 복합재료의 파괴 — 패키지 기판·EMC 충전재·열계면 재료(TIM).", "tags": ["혼합 법칙", "충전재"] }
    ]},
    { "title": "제5부 기능 성질과 신뢰성", "chapters": [
      { "slug": "electrical-properties", "num": "15", "title": "전기적·유전적 성질", "en": "Electrical and Dielectric Properties", "desc": "전도도의 범위와 띠 그림, 금속 저항률(마티센 규칙·온도 계수·노르트하임 합금 저항), 박막·배선 저항과 크기 효과, 반도체 도핑과 저항률, 이온 전도, 분극 기구와 유전율의 주파수 의존(디바이 완화), 유전 손실과 절연 파괴, 강유전체·압전체와 이력 곡선, high-k와 EOT — 게이트 절연막과 강유전 메모리 재료.", "tags": ["마티센 규칙", "유전 완화"] },
      { "slug": "thermal-optical-properties", "num": "16", "title": "열적·광학적 성질", "en": "Thermal and Optical Properties", "desc": "열용량 복습, 열팽창의 원자적 기원(비조화 퍼텐셜)과 그뤼나이젠 관계, 열팽창 불일치, 열전도(전자·포논, 비데만–프란츠, 박막과 계면 열저항), 열충격 저항, 빛과 재료(굴절·반사·흡수·투과), 분산식(코시·셀마이어), 띠틈과 색·투명도, 타우크 그림, 발광과 투명 전도막 — 패키지 열 설계와 광학 박막 재료.", "tags": ["열팽창", "굴절률"] },
      { "slug": "degradation-reliability", "num": "17", "title": "재료 열화와 신뢰성", "en": "Materials Degradation and Reliability", "desc": "고온 산화와 필링–베드워스 비, 산화 속도 법칙, 부식의 형태(균일·공식·틈·갈바닉·응력 부식), 일렉트로마이그레이션(블랙 식·블레흐 길이·보이드와 힐록), 응력 이동, 열기계 피로와 솔더 접합 수명(노리스–란츠베르크), 주석 휘스커, 수분 흡수와 팝콘 균열, 고분자 열화 — 배선·패키지 신뢰성 시험.", "tags": ["일렉트로마이그레이션", "블랙 식"] },
      { "slug": "characterization", "num": "18", "title": "재료 분석과 특성 평가", "en": "Materials Characterization", "desc": "X선 회절(상 분석·셰러 결정립 크기·윌리엄슨–홀·sin²ψ 잔류 응력·집합 조직), 전자–시료 상호작용과 상호작용 부피, SEM·TEM의 분해능과 대비, EDS와 특성 X선(모즐리 법칙), XPS와 결합 에너지·분석 깊이, SIMS 깊이 분포, AFM 거칠기, 분석법 고르기 — 불량 분석과 공정 계측.", "tags": ["XRD", "SIMS"] }
    ]},
    { "title": "부록", "appendix": true, "chapters": [
      { "slug": "materials-data", "num": "A", "title": "재료 물성 자료와 계산기", "en": "Materials Property Data and Calculators", "desc": "금속·세라믹·고분자·반도체·복합재료의 밀도·탄성률·강도·파괴 인성·열팽창·열전도·저항률·유전율을 표·성질 지도·계산기로 찾고, 자주 쓰는 공식을 한곳에 모았다.", "tags": ["부록", "자료표"] },
      { "slug": "glossary", "num": "B", "title": "용어집과 종합 문제", "en": "Glossary and Review", "desc": "핵심 용어를 검색하고 장별 종합 문제로 실력을 점검한다.", "tags": ["부록", "정리"] }
    ]}
  ]
}

File: materials-science/glossary-defs.json (part 1 of 2)
{
 "금속": {
  "def": "금속 결합으로 이루어진 재료. 자유 전자 덕분에 전기·열을 잘 전하고, 결합에 방향성이 없어 연성이 크며 파괴 인성이 높다.",
  "en": "metals"
 },
 "세라믹": {
  "def": "금속과 비금속 원소가 이온·공유 결합으로 이룬 무기 화합물(산화물·질화물·탄화물). 단단하고 내열성이 크지만 취성이며 대부분 전기 절연체다.",
  "en": "ceramics"
 },
 "고분자": {
  "def": "작은 단위체가 공유 결합으로 길게 이어진 사슬 분자로 된 재료. 사슬 사이가 약한 2차 결합이라 가볍고 무르며 열팽창이 크고 사용 온도가 낮다.",
  "en": "polymers"
 },
 "복합재료": {
  "def": "성질이 다른 두 가지 이상의 재료(기지와 강화재)를 섞어 각 재료만으로는 얻기 어려운 성질 조합을 얻은 재료. CFRP, FR-4, EMC 등.",
  "en": "composites"
 },
 "반도체": {
  "def": "띠틈이 수 eV 이하인 공유 결합 결정으로, 도핑과 온도로 전기 저항률을 여러 자릿수 조절할 수 있는 재료. Si, Ge, GaAs, GaN, SiC 등.",
  "en": "semiconductors"
 },
 "유리": {
  "def": "장거리 질서 없이 굳은 비정질 고체. 실리카 망목 유리는 투명하고 절연성이 크지만 매우 취성이다.",
  "en": "glasses"
 },
 "2차 결합": {
  "def": "반데르발스 힘·수소 결합처럼 영구·유도 쌍극자 사이의 약한 결합. 고분자 사슬 사이를 묶으며 고분자의 낮은 탄성률과 유리 전이를 정한다.",
  "en": "secondary bond"
 },
 "재료 사면체": {
  "def": "구조·공정·성질·성능을 꼭짓점으로 하고 특성 평가를 가운데 둔 그림으로, 공정이 구조를, 구조가 성질을, 성질이 성능을 정한다는 재료과학의 틀을 나타낸다.",
  "en": "materials tetrahedron"
 },
 "미세조직": {
  "def": "광학·전자 현미경으로 보이는 규모(nm–mm)의 내부 구조. 결정립의 크기·모양·방위, 상의 종류와 분포, 기공·석출물 등을 말하며 공정에 따라 바뀐다.",
  "en": "microstructure"
 },
 "비강성": {
  "def": "영률을 밀도로 나눈 값 \\(E/\\rho\\). 같은 강성의 인장 봉을 가장 가볍게 만드는 재료를 고르는 성능 지수다.",
  "en": "specific stiffness"
 },
 "재료 성질 지도": {
  "def": "두 재료 성질을 로그–로그 축에 놓고 여러 재료를 함께 표시한 그림(애시비 도표). 같은 분류의 재료가 무리를 이루고, 성능 지수는 직선으로 나타난다.",
  "en": "materials property chart, Ashby chart"
 },
 "목적 함수": {
  "def": "재료 선택에서 최소화하거나 최대화할 양(질량, 원가, 열 변형 등). 제약 조건으로 자유 변수를 소거한 뒤 재료 성질의 함수로 쓴다.",
  "en": "objective"
 },
 "제약 조건": {
  "def": "부품이 반드시 만족해야 하는 조건(강성·강도 이상, 사용 온도, 절연 등). 재료 선택에서 통과와 탈락을 가르는 선별에 쓰인다.",
  "en": "constraints"
 },
 "자유 변수": {
  "def": "설계자가 마음대로 정할 수 있는 치수(단면적, 두께 등). 제약 조건을 써서 목적 함수에서 소거하면 성능 지수가 남는다.",
  "en": "free variable"
 },
 "성능 지수": {
  "def": "목적 함수를 하중·치수 항과 재료 항으로 나눴을 때 재료 항(의 역수)으로, 클수록 성능이 좋은 재료 성질 조합. 예: 가볍고 단단한 보의 \\(E^{1/2}/\\rho\\).",
  "en": "performance index, material index"
 },
 "열충격 저항": {
  "def": "급랭이나 급가열에도 깨지지 않고 견디는 최대 온도 차. 완전 구속을 가정하면 \\(\\Delta T_\\mathrm{c} = \\sigma_\\mathrm{f}(1-\\nu)/(E\\alpha)\\)이다.",
  "en": "thermal shock resistance"
 },
 "열 분산판": {
  "def": "칩에서 나는 열을 넓은 면적으로 퍼뜨려 열저항을 줄이는 판(히트 스프레더). 열전도도가 크고, 칩에 붙일 때는 열팽창이 칩과 가까워야 한다.",
  "en": "heat spreader"
 },
 "선별": {
  "def": "재료 선택 절차에서 제약 조건을 만족하지 못하는 재료를 지우는 단계. 성질 지도 위에 한계선이나 창을 그어 한다.",
  "en": "screening"
 },
 "순위 매기기": {
  "def": "선별을 통과한 재료를 성능 지수의 크기로 줄 세우는 단계. 성질 지도 위에서 기울기선을 평행 이동해 한다.",
  "en": "ranking"
 },
 "가중 점수법": {
  "def": "각 성질을 후보 중 최댓값(또는 최솟값) 기준 100점 척도로 바꾸고 중요도 가중치를 곱해 더한 점수 \\(\\gamma = \\sum w_i\\beta_i\\)로 재료를 비교하는 방법.",
  "en": "weighted-property method"
 },
 "교환 상수": {
  "def": "한 목표(예: 질량 1 kg)를 줄이는 데 기꺼이 치를 다른 목표(원가)의 값. 벌점 함수 \\(Z = \\alpha_\\mathrm{m}m + C\\)의 \\(\\alpha_\\mathrm{m}\\)이다.",
  "en": "exchange constant"
 },
 "파레토 전선": {
  "def": "여러 목표를 동시에 볼 때 어느 목표도 나빠지지 않으면서 다른 목표를 더 좋게 할 수 있는 후보가 없는 해들의 경계. 최적 재료는 이 전선 위에 있다.",
  "en": "Pareto front"
 },
 "결합 에너지 곡선": {
  "def": "두 원자 사이 거리 \\(r\\)에 따른 퍼텐셜 에너지 \\(E(r)\\). 인력과 척력의 합으로 바닥이 하나인 우물이 되며, 깊이·곡률·비대칭이 녹는점·탄성률·열팽창을 정한다.",
  "en": "bonding energy curve"
 },
 "평형 원자 간 거리": {
  "def": "원자 사이 힘 \\(F = -dE/dr\\)이 0이 되는, 결합 에너지 곡선의 바닥 위치 \\(r_0\\). 대개 0.2–0.4 nm다.",
  "en": "equilibrium interatomic spacing"
 },
 "결합 에너지": {
  "def": "평형 거리에 있는 두 원자를 무한히 떼어 놓는 데 드는 에너지, 곧 결합 에너지 곡선 우물의 깊이 \\(E_0\\). 클수록 녹는점이 높다.",
  "en": "bonding energy"
 },
 "모스 퍼텐셜": {
  "def": "깊이 \\(D\\), 평형 거리 \\(r_0\\), 폭 매개변수 \\(a\\)로 쓰는 결합 에너지 곡선 \\(E = D[(1-e^{-a(r-r_0)})^2-1]\\). 바닥 곡률은 \\(2Da^2\\)이다.",
  "en": "Morse potential"
 },
 "면심 입방": {
  "def": "정육면체의 꼭짓점과 여섯 면의 중심에 원자가 있는 결정 구조(FCC). 단위정 원자 4개, 배위수 12, 충진율 0.74, \\(a = 2\\sqrt2R\\).",
  "en": "face-centered cubic, FCC"
 },
 "체심 입방": {
  "def": "정육면체의 꼭짓점과 몸 중심에 원자가 있는 결정 구조(BCC). 단위정 원자 2개, 배위수 8, 충진율 0.68, \\(a = 4R/\\sqrt3\\).",
  "en": "body-centered cubic, BCC"
 },
 "육방 조밀": {
  "def": "조밀 원자층을 ABAB 순서로 쌓은 육방정 구조(HCP). 육각기둥 단위정에 원자 6개, 배위수 12, 이상적인 \\(c/a = 1.633\\)에서 충진율 0.74.",
  "en": "hexagonal close-packed, HCP"
 },
 "배위수": {
  "def": "한 원자(이온)에 직접 닿아 있는 가장 가까운 이웃의 수. SC 6, BCC 8, FCC·HCP 12, 다이아몬드 4다.",
  "en": "coordination number"
 },
 "원자 충진율": {
  "def": "원자를 단단한 공으로 볼 때 단위정 부피 가운데 공이 차지하는 비율(APF). 같은 크기 공의 최댓값은 0.74다.",
  "en": "atomic packing factor, APF"
 },
 "이론 밀도": {
  "def": "결정 구조와 격자 상수에서 계산한 밀도 \\(\\rho = nA/(V_\\mathrm{C}N_\\mathrm{A})\\). 실측 밀도와 비교해 구조 판정이나 기공률 추정에 쓴다.",
  "en": "theoretical density"
 },
 "팔면체 자리": {
  "def": "이웃 원자 6개가 팔면체로 둘러싼 틈새 자리. FCC에서 가장 커서 원자 반지름의 0.414배인 구가 들어간다.",
  "en": "octahedral site"
 },
 "사면체 자리": {
  "def": "이웃 원자 4개가 사면체로 둘러싼 틈새 자리. FCC에서는 0.225R, BCC에서는 0.291R 크기의 구가 들어간다.",
  "en": "tetrahedral site"
 },
 "틈새 자리": {
  "def": "결정 격자의 원자 사이에 남은 빈 자리. 작은 원자(H·C·N·B)가 들어가 틈새 고용체를 만들거나, 이온 결정에서 양이온이 채운다.",
  "en": "interstitial site"
 },
 "임계 반지름 비": {
  "def": "음이온끼리 막 닿으면서 양이온도 음이온에 막 닿는 양이온/음이온 반지름 비. CN 3·4·6·8에 대해 0.155·0.225·0.414·0.732이다.",
  "en": "critical radius ratio"
 },
 "배위 다면체": {
  "def": "한 양이온을 둘러싼 음이온들의 중심을 이은 다면체(삼각형·사면체·팔면체·정육면체 등). 이온 결정 구조를 다면체의 연결로 이해한다.",
  "en": "coordination polyhedron"
 },
 "허용 인자": {
  "def": "페로브스카이트 ABO₃에서 A·B 이온 크기의 맞음새 \\(t = (r_\\mathrm{A}+r_\\mathrm{O})/[\\sqrt2(r_\\mathrm{B}+r_\\mathrm{O})]\\). \\(t\\approx1\\)이면 입방, 크면 B가 비켜나 강유전성, 작으면 팔면체가 기울어진다.",
  "en": "tolerance factor"
 },
 "다이아몬드 구조": {
  "def": "FCC 격자점마다 원자 두 개((0,0,0), (¼,¼,¼))를 둔 공유 결정 구조. 단위정 원자 8개, 배위수 4, 충진율 0.34. Si·Ge·다이아몬드·α-Sn.",
  "en": "diamond cubic structure"
 },
 "섬아연석 구조": {
  "def": "다이아몬드 구조의 두 자리를 서로 다른 원소가 차지한 입방 구조(ZnS형). GaAs·InP·3C-SiC가 이 구조다.",
  "en": "zinc blende structure"
 },
 "우르짜이트 구조": {
  "def": "사면체 결합 이중층을 HCP처럼 AB 순서로 쌓은 육방정 화합물 구조. GaN·AlN·ZnO·2H-SiC가 이 구조이며 c축 방향으로 극성을 갖는다.",
  "en": "wurtzite structure"
 },
 "동소체": {
  "def": "같은 원소가 서로 다른 결정 구조를 갖는 현상 또는 그 각각의 형태. 탄소(다이아몬드·흑연), 철(α·γ·δ), 주석(α·β)이 예다.",
  "en": "allotropy"
 },
 "다형": {
  "def": "같은 화학식의 화합물이 두 가지 이상의 결정 구조를 갖는 현상. ZrO₂·HfO₂의 단사정·정방정·입방·사방정상, SiO₂의 석영·크리스토발라이트가 예다.",
  "en": "polymorphism"
 },
 "폴리타입": {
  "def": "조밀 층(이중층)의 적층 순서만 다른 다형. SiC의 3C(ABC)·4H(ABCB)·6H(ABCACB)처럼 같은 사면체 결합에서 띠틈 같은 성질이 달라진다.",
  "en": "polytypism"
 },
 "육방성": {
  "def": "폴리타입에서 위아래 이웃 층이 같은 자리(ABA)에 있는 육방형(h) 층의 비율. 3C 0%, 6H 33%, 4H 50%, 2H 100%.",
  "en": "hexagonality"
 },
 "단결정": {
  "def": "원자 배열의 규칙이 시료 전체에 끊김 없이 이어진 결정. 실리콘 웨이퍼·사파이어 기판처럼 방향에 따라 성질이 다르다(이방성).",
  "en": "single crystal"
 },
 "다결정": {
  "def": "방위가 서로 다른 결정립 여러 개가 결정립계로 맞붙은 고체. 방위가 무작위면 평균 성질이 등방이 된다.",
  "en": "polycrystal"
 },
 "비정질": {
  "def": "원자 배열에 장범위 규칙성이 없고 이웃 거리 정도의 단범위 규칙만 남은 고체. 유리, 열산화 SiO₂, 비정질 실리콘이 예다.",
  "en": "amorphous"
 },
 "동경 분포 함수": {
  "def": "한 원자에서 거리 \\(r\\)에 다른 원자가 있을 상대 확률 \\(g(r)\\)(평균 밀도 = 1). 결정은 먼 거리까지 날카로운 봉우리, 비정질은 첫 봉우리 몇 개만 보인다.",
  "en": "radial distribution function"
 },
 "장범위 규칙성": {
  "def": "원자 배열의 규칙이 수많은 원자 간 거리에 걸쳐 주기적으로 이어지는 성질. 결정의 특징이며 X선 회절의 날카로운 봉우리를 낸다.",
  "en": "long-range order"
 },
 "단범위 규칙성": {
  "def": "최근접·둘째 이웃 정도의 짧은 거리에서만 원자 배열에 규칙(결합 길이·배위수)이 있는 성질. 비정질 고체와 액체의 특징이다.",
  "en": "short-range order"
 },
 "이방성": {
  "def": "성질이 재는 방향에 따라 다른 성질. 단결정 실리콘의 영률은 [100] 130 GPa, [111] 188 GPa로 다르다.",
  "en": "anisotropy"
 },
 "집합 조직": {
  "def": "다결정에서 결정립의 방위가 특정 방향으로 쏠린 상태. 압연판, (111) 구리 배선, 기둥 결정립 박막처럼 다결정에도 이방성을 남긴다.",
  "en": "texture"
 },
 "밀러 지수": {
  "def": "결정 속 방향 [uvw]과 면 (hkl)을 가장 작은 정수로 나타내는 표기. 면은 축 절편의 역수를 정수로 맞춰 얻는다.",
  "en": "Miller indices"
 },
 "선밀도": {
  "def": "결정 방향 벡터 위에 중심이 놓인 원자 수를 벡터 길이로 나눈 값. FCC는 ⟨110⟩, BCC는 ⟨111⟩에서 가장 크다.",
  "en": "linear density"
 },
 "면밀도": {
  "def": "결정면 위에 중심이 놓인 원자 수를 면의 넓이로 나눈 값. FCC는 {111}, BCC는 {110}에서 가장 크며 슬립면이 된다.",
  "en": "planar density"
 },
 "점결함": {
  "def": "원자 하나 크기 범위에서 결정의 주기성을 깨는 결함. 공공, 자기 틈새 원자, 치환·틈새 불순물이 있다.",
  "en": "point defect"
 },
 "공공": {
  "def": "원자가 있어야 할 격자점이 빈 점결함. 배열 엔트로피 때문에 열평형에서 \\(N_v = N\\exp(-Q_v/kT)\\)만큼 반드시 존재한다.",
  "en": "vacancy"
 },
 "자기 틈새 원자": {
  "def": "결정을 이루는 원자 자신이 격자점 사이의 틈에 끼어 있는 점결함. 금속에서는 형성 에너지가 공공의 2–4배라 드물다.",
  "en": "self-interstitial"
 },
 "쇼트키 결함": {
  "def": "이온 결정에서 양이온 공공과 음이온 공공이 화학량론 비로 함께 생긴 결함 쌍. 분율은 \\(\\exp(-Q_s/2kT)\\)이다.",
  "en": "Schottky defect"
 },
 "프렌켈 결함": {
  "def": "이온 하나가 제자리를 떠나 가까운 틈새로 들어가 생긴 공공–틈새 이온 쌍. 작은 양이온을 가진 AgCl 등에서 주된 결함이다.",
  "en": "Frenkel defect"
 },
 "크뢰거–빙크 표기": {
  "def": "결함을 \\(\\mathrm{M}_\\mathrm{S}^C\\)(무엇이, 어느 자리에, 완전 결정에 비한 유효 전하 •·′·×로) 나타내는 표기. 결함 반응식의 자리·질량·전하 균형을 맞추는 데 쓴다.",
  "en": "Kröger–Vink notation"
 },
 "브라우어 도표": {
  "def": "결함·전하 운반자 농도의 로그를 산소 분압 등의 로그에 대해 그린 그림. 직선 구간의 기울기로 어느 결함이 전하 중성을 맡는지 안다.",
  "en": "Brouwer diagram"
 },
 "고용체": {
  "def": "다른 원자가 들어가도 용매의 결정 구조가 유지되고 새 상이 생기지 않는 고체 용액.",
  "en": "solid solution"
 },
 "치환형 고용체": {
  "def": "용질 원자가 용매 원자의 격자 자리를 차지한 고용체. 흄–로더리 규칙이 고용 범위를 가늠하게 해 준다.",
  "en": "substitutional solid solution"
 },
 "틈새형 고용체": {
  "def": "H·C·N·O처럼 작은 용질 원자가 용매 원자 사이의 틈새 자리에 들어간 고용체. 고용도는 틈새 자리 크기가 정한다.",
  "en": "interstitial solid solution"
 },
 "베가드 법칙": {
  "def": "치환형 고용체의 격자 상수가 조성에 따라 성분 격자 상수 사이를 선형 보간한 값 \\(a = (1-x)a_A + xa_B\\)이 된다는 근사.",
  "en": "Vegard's law"
 },
 "전위": {
  "def": "결정 속에서 이미 미끄러진 영역과 미끄러지지 않은 영역의 경계를 이루는 선 결함. 버거스 벡터 \\(\\mathbf b\\)로 어긋남을 나타내며, 전위가 움직여 금속이 소성 변형한다.",
  "en": "dislocation"
 },
 "버거스 벡터": {
  "def": "전위가 만드는 격자 어긋남의 크기와 방향을 나타내는 벡터 \\(\\mathbf b\\). 버거스 회로의 닫힘 실패로 정의하며 보통 가장 짧은 격자 벡터다.",
  "en": "Burgers vector"
 },
 "칼날 전위": {
  "def": "버거스 벡터가 전위선에 수직인 전위. 끼어든 반쪽 원자면의 끝으로 볼 수 있고, 반쪽면 쪽은 압축·반대쪽은 인장 응력을 받는다.",
  "en": "edge dislocation"
 },
 "나사 전위": {
  "def": "버거스 벡터가 전위선과 나란한 전위. 원자면이 전위선을 축으로 나선 계단을 이루며 교차 미끄럼을 할 수 있다.",
  "en": "screw dislocation"
 },
 "혼합 전위": {
  "def": "버거스 벡터가 전위선과 0°도 90°도 아닌 각을 이루어 칼날 성분 \\(b\\sin\\beta\\)와 나사 성분 \\(b\\cos\\beta\\)를 함께 가진 전위.",
  "en": "mixed dislocation"
 },
 "버거스 회로": {
  "def": "전위를 둘러싸고 원자에서 원자로 걷는 닫힌 경로. 같은 걸음을 완전 결정에서 되풀이했을 때의 닫힘 실패가 버거스 벡터다(FS/RH 약속).",
  "en": "Burgers circuit"
 },
 "미끄럼 운동": {
  "def": "전위가 버거스 벡터와 전위선을 품은 미끄럼면 안에서 움직이는 것. 확산이 필요 없어 낮은 온도에서도 일어난다.",
  "en": "glide"
 },
 "상승 운동": {
  "def": "칼날 전위가 반쪽 원자면 끝에 원자를 붙이거나 떼어 미끄럼면을 벗어나는 운동. 공공 확산이 필요해 고온에서만 일어난다.",
  "en": "climb"
 },
 "교차 미끄럼": {
  "def": "나사 전위가 버거스 벡터를 품은 다른 미끄럼면으로 옮겨 가는 것. 적층 결함 에너지가 낮으면 부분 전위를 오므려야 해 어렵다.",
  "en": "cross-slip"
 },
 "전위 밀도": {
  "def": "단위 부피 속 전위선의 총길이(m⁻²). 어닐한 금속 \\(10^{10}\\)–\\(10^{12}\\), 냉간 가공한 금속 \\(10^{15}\\)–\\(10^{16}\\) m⁻² 정도다.",
  "en": "dislocation density"
 },
 "피치–쾰러 식": {
  "def": "응력장 속 전위가 받는 단위 길이당 힘 \\(\\mathbf F = (\\boldsymbol\\sigma\\cdot\\mathbf b)\\times\\boldsymbol\\xi\\). 평행 칼날 전위면 미끄럼 방향 힘은 \\(b\\sigma_{xy}\\)다.",
  "en": "Peach–Koehler equation"
 },
 "선장력": {
  "def": "전위선을 늘이는 데 드는 단위 길이당 에너지로, 전위를 곧게 펴려는 힘. 대략 \\(\\tfrac12Gb^2\\)이다.",
  "en": "line tension"
 },
 "프랭크 규칙": {
  "def": "전위 \\(\\mathbf b_1\\)이 \\(\\mathbf b_2 + \\mathbf b_3\\)로 갈라지는 것이 에너지상 유리한 조건 \\(b_1^2 > b_2^2 + b_3^2\\).",
  "en": "Frank's rule"
 },
 "코트렐 분위기": {
  "def": "용질 원자가 전위의 응력장에서 변형 에너지가 낮아지는 쪽(큰 원자는 인장 쪽)으로 모여 만든 구름. 전위를 붙잡아 항복점 현상을 만든다.",
  "en": "Cottrell atmosphere"
 },
 "결정립계": {
  "def": "결정 방향이 다른 두 결정립이 맞닿은 면결함. 방위 차이가 약 15° 이하면 저각 경계(전위 벽), 그보다 크면 고각 경계다.",
  "en": "grain boundary"
 },
 "쌍정": {
  "def": "경계면을 거울로 양쪽 결정의 원자 배열이 대칭인 결함. 정합 쌍정 경계는 에너지가 매우 작으며, 어닐링 쌍정과 변형 쌍정이 있다.",
  "en": "twin"
 },
 "적층 결함": {
  "def": "조밀면을 쌓는 순서(FCC의 …ABCABC…)가 한 곳에서 어긋난 면결함. 층이 빠지면 내인성, 끼면 외인성이다.",
  "en": "stacking fault"
 },
 "리드–쇼클리 식": {
  "def": "저각 결정립계의 에너지가 방위 차이 \\(\\theta\\)에 대해 \\(\\gamma = \\gamma_0\\theta(A-\\ln\\theta)\\)로 변한다는 식. 경계를 이루는 전위 벽의 탄성 에너지에서 나온다.",
  "en": "Read–Shockley equation"
 },
 "다각화": {
  "def": "어닐 중 같은 부호의 칼날 전위가 미끄럼과 상승으로 수직 벽을 이루어 저각 결정립계(아결정립)를 만드는 회복 과정.",
  "en": "polygonization"
 },
 "어닐링 쌍정": {
  "def": "적층 결함 에너지가 낮은 FCC 금속이 재결정·결정립 성장할 때 생기는 쌍정. 구리·황동·오스테나이트 스테인리스강에 흔하다.",
  "en": "annealing twin"
 },
 "쇼클리 부분 전위": {
  "def": "FCC의 {111}면에서 완전 전위 \\(\\tfrac a2\\langle110\\rangle\\)이 갈라져 생기는 \\(\\tfrac a6\\langle112\\rangle\\) 전위. 둘 사이에 적층 결함 띠를 낀다.",
  "en": "Shockley partial dislocation"
 },
 "선분 교차법": {
  "def": "현미경 사진에 그은 시험선과 결정립계의 교차 수를 세어 평균 선분 교차 길이 \\(\\bar\\ell = L_T/PM\\)를 구하는 결정립 크기 측정법.",
  "en": "intercept method"
 },
 "ASTM 결정립 크기 번호": {
  "def": "100배 사진 1 in² 안의 결정립 수 \\(N\\)과 \\(N = 2^{G-1}\\)로 정의되는 결정립 크기 지표 \\(G\\). 클수록 결정립이 작다.",
  "en": "ASTM grain size number"
 },
 "석출물": {
  "def": "고용 한계를 넘은 용질이 만든 두 번째 상의 작은 입자. 기지와의 계면에 따라 정합·반정합·비정합으로 나뉘며 강화 수단이 된다.",
  "en": "precipitate"
 },
 "에치 피트": {
  "def": "결함 선택 에칭으로 전위가 표면에 나온 자리에 생기는 작은 구덩이. 단위 넓이당 개수(EPD)가 전위 밀도를 나타낸다.",
  "en": "etch pit"
 },
 "상관 인자": {
  "def": "공공 기구에서 추적자 원자의 연속된 뜀이 서로 상관되어(방금 떠난 자리로 되돌아가기 쉬워) 줄어드는 퍼짐의 비 \\(f = \\langle R^2\\rangle/na^2\\). FCC 0.781, BCC 0.727, 틈새 기구의 묽은 용질은 1이다.",
  "en": "correlation factor"
 },
 "추적자 확산": {
  "def": "동위원소 등으로 표시한 원자가 농도 기울기 없이 무작위로 퍼지는 확산. 추적자 확산 계수 \\(D^*\\)에는 상관 인자가 곱해져 있다.",
  "en": "tracer diffusion"
 },
 "침탄": {
  "def": "저탄소강을 탄소가 많은 분위기에서 오스테나이트 온도로 가열해 표면에 탄소를 확산시켜 표면을 경화하는 열처리. 표면 농도가 일정한 erf 해로 깊이와 시간을 계산한다.",
  "en": "carburizing"
 },
 "상호 확산": {
  "def": "두 성분이 서로 반대 방향으로 섞여 들어가는 확산. 실험실 좌표의 농도 분포는 하나의 상호 확산 계수 \\(\\tilde D\\)로 기술된다.",
  "en": "interdiffusion"
 },
 "고유 확산 계수": {
  "def": "결정 격자(표지)에 대해 잰 각 성분의 확산 계수 \\(D_\\mathrm A\\), \\(D_\\mathrm B\\). 둘이 다르면 커켄달 효과가 생긴다.",
  "en": "intrinsic diffusion coefficient"
 },
 "표지": {
  "def": "확산 쌍의 경계에 심어 두는 녹지 않는 불활성 물체(몰리브데넘 선, 산화물 입자 등). 격자와 함께 움직여 격자의 이동을 보여 준다.",
  "en": "marker"
 },
 "커켄달 효과": {
  "def": "확산 쌍에서 두 원소의 고유 확산 계수가 달라 원자의 알짜 흐름이 생기고, 그만큼의 공공 흐름으로 격자면이 한쪽에서 사라지고 다른 쪽에서 생겨 표지가 빠른 원소 쪽으로 움직이는 현상.",
  "en": "Kirkendall effect"
 },
 "다르켄 식": {
  "def": "상호 확산 계수 \\(\\tilde D = X_\\mathrm BD_\\mathrm A + X_\\mathrm AD_\\mathrm B\\)와 표지 속도 \\(v = (D_\\mathrm A - D_\\mathrm B)\\,\\partial X_\\mathrm A/\\partial x\\)를 고유 확산 계수로 나타낸 식.",
  "en": "Darken equations"
 },
 "열역학 인자": {
  "def": "\\(\\Phi = 1 + d\\ln\\gamma/d\\ln X\\). 추적자 확산 계수를 화학 확산 계수로 바꾸는 인자로, 이상 용액에서 1이고 혼합이 불리하면 작아져 음수가 되면 언덕 오르기 확산이 된다.",
  "en": "thermodynamic factor"
 },
 "커켄달 보이드": {
  "def": "빠른 원소가 빠져나가는 쪽에 공공이 과포화되어 모여 생긴 빈 구멍. 공공 흡수원이 부족할 때 생기며 솔더 접합의 Cu₃Sn 층에서 흔하다.",
  "en": "Kirkendall void"
 },
 "볼츠만–마타노 해석": {
  "def": "볼츠만 변환 \\(\\lambda = x/\\sqrt t\\)로 확산 방정식을 상미분 방정식으로 바꾸어, 측정한 농도 분포 하나에서 농도마다 다른 상호 확산 계수 \\(\\tilde D(C)\\)를 구하는 방법.",
  "en": "Boltzmann–Matano analysis"
 },
 "마타노 면": {
  "def": "\\(\\int_{C_\\mathrm R}^{C_\\mathrm L}(x-x_\\mathrm M)\\,dC = 0\\)을 만족하는 기준면. 양쪽으로 들어가고 나간 원자 수가 같으며, 몰부피가 일정하면 처음 접합면과 같다.",
  "en": "Matano plane"
 },
 "단회로 확산": {
  "def": "결정립계·전위·표면처럼 원자 배열이 성긴 결함을 따라 격자보다 훨씬 빠르게 일어나는 확산. 활성화 에너지가 격자 확산의 절반 안팎이다.",
  "en": "short-circuit diffusion"
 },
 "결정립계 확산": {
  "def": "폭 약 0.5 nm인 결정립계를 따라 일어나는 확산. 활성화 에너지가 격자 확산의 0.5–0.6배여서 낮은 온도와 작은 결정립에서 물질 수송을 지배한다.",
  "en": "grain-boundary diffusion"
 },
 "표면 확산": {
  "def": "자유 표면 위에서 원자가 움직이는 확산. 활성화 에너지가 가장 낮아 박막 성장, 소결, 배선 표면의 일렉트로마이그레이션에서 중요하다.",
  "en": "surface diffusion"
 },
 "파이프 확산": {
  "def": "전위 중심을 따라 일어나는 확산. 유효 확산 계수에 전위 밀도와 파이프 단면적의 곱만큼 기여한다.",
  "en": "pipe diffusion"
 },
 "해리슨 분류": {
  "def": "격자 확산 길이 \\(\\sqrt{D_\\mathrm lt}\\)를 결정립 크기 \\(d\\), 결정립계 폭 \\(\\delta\\)와 비교해 결정립계 확산을 A(\\(\\sqrt{D_\\mathrm lt}>d\\)), B(그 사이), C(\\(\\sqrt{D_\\mathrm lt}<\\delta/20\\)) 영역으로 나눈 분류.",
  "en": "Harrison classification"
 },
 "하트 식": {
  "def": "A 영역의 유효 확산 계수 \\(D_\\text{eff} = (1-f)D_\\mathrm l + fD_\\mathrm{gb}\\), \\(f\\approx3\\delta/d\\). 격자와 결정립계의 부피 분율로 가중한 평균이다.",
  "en": "Hart equation"
 },
 "전하 중성": {
  "def": "이온 결정 전체의 전하 합이 0이어야 한다는 조건. 하전 점결함과 도펀트의 농도 사이 관계를 정한다.",
  "en": "charge neutrality"
 },
 "이종 원자가 도핑": {
  "def": "모체 이온과 원자가가 다른 이온을 넣는 도핑. 전하 중성을 맞추기 위해 공공 같은 보상 결함이 생긴다(예: ZrO₂ 속 Y³⁺ 두 개당 산소 공공 하나).",
  "en": "aliovalent doping"
 },
 "이트리아 안정화 지르코니아": {
  "def": "Y₂O₃를 넣어 입방정 형석 구조를 상온까지 안정화한 ZrO₂. 산소 공공이 많아 고온에서 산소 이온 전도체로 쓰이며 8 mol% 근처에서 전도도가 최대다.",
  "en": "yttria-stabilized zirconia, YSZ"
 },
 "네른스트–아인슈타인 식": {
  "def": "이온 전도도와 확산 계수의 관계 \\(\\sigma = n(ze)^2D/k_\\mathrm BT\\). 아인슈타인 관계를 이온에 쓴 것이다.",
  "en": "Nernst–Einstein relation"
 },
 "공공 회합": {
  "def": "하전된 공공이 반대 유효 전하의 도펀트 옆에 붙잡혀 짝을 이루는 현상. 낮은 온도에서 움직일 수 있는 공공을 줄여 확산과 이온 전도를 느리게 한다.",
  "en": "defect association"
 },
 "반응 확산": {
  "def": "확산과 화학 반응이 동시에 일어나 두 물질 사이에 화합물 층이 자라는 과정. 확산이 지배하면 층 두께가 시간의 제곱근으로 자란다.",
  "en": "reactive diffusion"
 },
 "포물선 성장 법칙": {
  "def": "확산이 속도를 정하는 반응층·산화막의 두께가 \\(x^2 = x_0^2 + kt\\)로 자라는 법칙. 성장 상수 \\(k\\)는 아레니우스형 온도 의존성을 갖는다.",
  "en": "parabolic growth law"
 },
 "실리사이드": {
  "def": "금속과 실리콘의 화합물(NiSi, CoSi₂, TiSi₂ 등). 소스·드레인과 게이트의 접촉 저항을 낮추며, 금속 박막과 실리콘의 반응 확산으로 순차적으로 만들어진다.",
  "en": "silicide"
 },
 "금속간 화합물": {
  "def": "두 금속이 정해진 조성비로 이룬 화합물(Cu₆Sn₅, Cu₃Sn, Ni₃Sn₄ 등). 솔더 접합 계면에 자라며 단단하고 취약하다.",
  "en": "intermetallic compound, IMC"
 },
 "확산 방벽": {
  "def": "한 물질의 원자가 다른 쪽으로 퍼지지 못하게 막는 얇은 층. 구리 배선의 Ta/TaN, 텅스텐 플러그의 TiN이 대표적이다.",
  "en": "diffusion barrier"
 },
 "라이너": {
  "def": "배선 금속과 방벽 사이에 얹는 얇은 층(Ta, Co, Ru 등). 구리의 밀착과 채움, 일렉트로마이그레이션 수명을 좋게 한다.",
  "en": "liner"
 },
 "지연 시간": {
  "def": "막을 통과하는 누적량의 점근선이 시간축과 만나는 시간 \\(t_\\text{lag} = L^2/6D\\). 막 투과가 정상 상태에 이르는 시간의 척도다.",
  "en": "time lag"
 },
 "트랙션": {
  "def": "물체 속 한 면을 통해 한쪽이 다른 쪽에 미치는 단위 넓이당 힘. 법선이 \\(\\hat n\\)인 면의 트랙션은 \\(\\mathbf t = \\boldsymbol\\sigma\\hat n\\)이다.",
  "en": "traction"
 },
 "응력 텐서": {
  "def": "세 좌표면에 작용하는 트랙션의 성분 아홉 개를 모은 3×3 행렬 \\(\\sigma_{ij}\\)(첫 첨자는 면의 법선, 둘째는 힘의 방향). 모멘트 평형 때문에 대칭이라 독립 성분은 여섯 개다.",
  "en": "stress tensor"
 },
 "변형 텐서": {
  "def": "변위 기울기의 대칭 부분 \\(\\varepsilon_{ij} = \\tfrac12(\\partial u_i/\\partial x_j+\\partial u_j/\\partial x_i)\\). 길이와 각도의 변화를 나타내며, 반대칭 부분(강체 회전)은 응력을 만들지 않는다.",
  "en": "strain tensor"
 },
 "공학 전단 변형": {
  "def": "원래 직각이던 두 선 사이 각의 감소(rad) \\(\\gamma_{xy}\\). 텐서 성분의 두 배, \\(\\gamma_{xy} = 2\\varepsilon_{xy}\\)이며 \\(\\tau = G\\gamma\\)로 전단 응력과 잇는다.",
  "en": "engineering shear strain"
 },
 "평면 응력": {
  "def": "한 방향(보통 \\(z\\)) 응력 성분 \\(\\sigma_z, \\tau_{xz}, \\tau_{yz}\\)가 0인 응력 상태. 박막·얇은 판·자유 표면이 이 상태에 가깝다.",
  "en": "plane stress"
 },
 "주방향": {
  "def": "전단 응력이 0이 되는 면의 법선 방향. 응력 행렬의 고유 벡터이며 평면 응력에서는 \\(\\tan2\\theta_p = 2\\tau_{xy}/(\\sigma_x-\\sigma_y)\\)로 구한다.",
  "en": "principal direction"
 },
 "주응력": {
  "def": "주방향 면에 걸리는 수직 응력으로, 응력 행렬의 고윳값 \\(\\sigma_1\\ge\\sigma_2\\ge\\sigma_3\\)이다. 그 점의 수직 응력 가운데 최댓값과 최솟값을 준다.",
  "en": "principal stress"
 },
 "모어 원": {
  "def": "좌표를 돌릴 때 \\((\\sigma_{x'}, \\tau_{x'y'})\\)이 그리는 원. 중심은 \\((\\sigma_x+\\sigma_y)/2\\), 반지름은 면 안 최대 전단 응력 \\(R\\)이며 요소를 \\(\\theta\\) 돌리면 점은 \\(2\\theta\\) 돈다.",
  "en": "Mohr's circle"
 },
 "등방성": {
  "def": "성질이 방향에 따라 달라지지 않는 것. 등방성 선형 탄성체는 독립 탄성 상수가 \\(E\\)와 \\(\\nu\\) 두 개뿐이다.",
  "en": "isotropic"
 },
 "영률": {
  "def": "단축 응력과 그 방향 변형의 비 \\(E = \\sigma/\\varepsilon\\). 결합 퍼텐셜 바닥의 곡률에서 오며 단위는 GPa다.",
  "en": "Young's modulus"
 },
 "푸아송 비": {
  "def": "단축으로 당길 때 옆 방향 수축 변형과 축 방향 변형의 비 \\(\\nu = -\\varepsilon_\\text{옆}/\\varepsilon_\\text{축}\\). 등방성 재료에서 \\(-1 \\lt \\nu \\lt 0.5\\)이고 금속은 약 0.3이다.",
  "en": "Poisson's ratio"
 },
 "전단 탄성률": {
  "def": "전단 응력과 공학 전단 변형의 비 \\(G = \\tau/\\gamma\\). 등방성 재료에서 \\(G = E/2(1+\\nu)\\)이다.",
  "en": "shear modulus"
 },
 "체적 탄성률": {
  "def": "정수압과 부피 변화율의 비 \\(K = -p/(\\Delta V/V)\\). 등방성 재료에서 \\(K = E/3(1-2\\nu)\\)이며 \\(\\nu\\to0.5\\)에서 무한히 커진다.",
  "en": "bulk modulus"
 },
 "제너 이방성 비": {
  "def": "입방정의 탄성 이방성을 재는 수 \\(A = 2C_{44}/(C_{11}-C_{12})\\). 등방이면 1이고 Si 1.56, Cu 3.21, W 1.01이다.",
  "en": "Zener anisotropy ratio"
 },
 "열팽창 계수": {
  "def": "온도 1 K 변화에 따른 길이 변화율 \\(\\alpha = (1/L)\\,dL/dT\\)(ppm/K). 자유 열변형은 \\(\\alpha\\Delta T\\)이며, 팽창이 막히면 열응력이 생긴다.",
  "en": "coefficient of thermal expansion, CTE"
 },
 "진성 응력": {
  "def": "박막이 자라는 과정 자체가 남긴 응력. 결정립이 합쳐지며 생기는 인장, 이온 충돌로 원자가 끼어드는 압축 등이 있으며 열 불일치 응력과 더해져 막 응력이 된다.",
  "en": "intrinsic stress"
 },
 "스토니 식": {
  "def": "기판 곡률로 박막 응력을 구하는 식 \\(\\sigma_f = M_sh_s^2\\kappa/(6h_f)\\). 막이 기판보다 아주 얇고 휨이 작을 때 성립하며 막의 탄성 상수가 필요 없다.",
  "en": "Stoney equation"
 },
 "폰 미제스 항복 기준": {
  "def": "편차 응력이 저장하는 뒤틀림 에너지가 임계값에 이르면 항복한다는 기준. 등가 응력 \\(\\sigma_\\text{vM} = \\sqrt{\\tfrac12\\sum(\\sigma_i-\\sigma_j)^2}\\)이 \\(\\sigma_\\mathrm{y}\\)에 이르면 항복하며 정수압과 무관하다.",
  "en": "von Mises yield criterion"
 },
 "트레스카 항복 기준": {
  "def": "최대 전단 응력 \\((\\sigma_1-\\sigma_3)/2\\)이 \\(\\sigma_\\mathrm{y}/2\\)에 이르면 항복한다는 기준. 폰 미제스보다 늘 같거나 보수적이다.",
  "en": "Tresca yield criterion"
 },
 "폰 미제스 등가 응력": {
  "def": "다축 응력 상태를 단축 인장으로 환산한 값 \\(\\sigma_\\text{vM} = \\sqrt{\\tfrac12[(\\sigma_1-\\sigma_2)^2+(\\sigma_2-\\sigma_3)^2+(\\sigma_3-\\sigma_1)^2]}\\). 단축 인장이면 \\(\\sigma\\), 등이축이면 \\(|\\sigma|\\)이다.",
  "en": "von Mises equivalent stress"
 },
 "인장 시험": {
  "def": "시편의 양 끝을 일정한 속도로 잡아당기며 하중과 늘어남을 기록해 탄성률·항복 강도·인장 강도·연성을 재는 가장 기본적인 기계 시험.",
  "en": "tensile test"
 },
 "공칭 응력": {
  "def": "하중을 시편의 처음 단면적으로 나눈 응력 \\(\\sigma = F/A_0\\). 네킹 뒤에는 실제 응력보다 작게 나온다.",
  "en": "engineering stress"
 },
 "공칭 변형": {
  "def": "늘어난 길이를 처음 표점 거리로 나눈 변형 \\(\\varepsilon = \\Delta L/L_0\\).",
  "en": "engineering strain"
 },
 "항복 강도": {
  "def": "소성 변형이 시작되는 응력 \\(\\sigma_\\mathrm y\\). 경계가 뚜렷하지 않은 금속은 0.2 % 오프셋 방법으로 정한다.",
  "en": "yield strength"
 },
 "0.2 % 오프셋 항복 강도": {
  "def": "탄성 직선을 변형 0.002만큼 평행 이동한 선이 응력–변형 곡선과 만나는 응력. 영구 변형 0.2 %에 해당한다.",
  "en": "0.2 % offset yield strength"
 },
 "인장 강도": {
  "def": "인장 시험에서 공칭 응력의 최댓값(TS). 이 점에서 네킹이 시작된다.",
  "en": "tensile strength"
 },
 "네킹": {
  "def": "가공 경화가 단면 감소를 따라가지 못해 변형이 한 곳에 몰려 시편이 목처럼 잘록해지는 현상. 콩시데르 조건 \\(d\\sigma_\\mathrm T/d\\varepsilon_\\mathrm T = \\sigma_\\mathrm T\\)에서 시작한다.",
  "en": "necking"
 },
 "연신율": {
  "def": "파단 뒤 표점 거리의 증가율 \\(\\%\\mathrm{EL} = (L_f - L_0)/L_0\\times100\\). 연성의 척도다.",
  "en": "percent elongation"
 },
 "단면 감소율": {
  "def": "파단면 넓이의 감소율 \\(\\%\\mathrm{RA} = (A_0 - A_f)/A_0\\times100\\). 표점 거리에 무관한 연성 척도다.",
  "en": "percent reduction in area"
 },
 "진응력": {
  "def": "하중을 그 순간의 실제 단면적으로 나눈 응력 \\(\\sigma_\\mathrm T = F/A_i\\). 네킹 전에는 \\(\\sigma(1+\\varepsilon)\\)이다.",
  "en": "true stress"
 },
 "진변형": {
  "def": "늘어남을 그 순간의 길이로 나눠 더한 변형 \\(\\varepsilon_\\mathrm T = \\ln(L_i/L_0)\\). 여러 단계의 변형을 그대로 더할 수 있다.",
  "en": "true strain"
 },
 "홀로몬 식": {
  "def": "균일 소성 구간의 진응력–진변형 관계를 거듭제곱으로 나타낸 식 \\(\\sigma_\\mathrm T = K\\varepsilon_\\mathrm T^{\\,n}\\).",
  "en": "Hollomon equation"
 },
 "가공 경화 지수": {
  "def": "홀로몬 식의 지수 \\(n\\). 클수록 변형에 따라 빨리 단단해지고 네킹이 늦게(진변형 \\(n\\)에서) 시작된다.",
  "en": "strain-hardening exponent"
 },
 "콩시데르 조건": {
  "def": "하중이 최대가 되어 네킹이 시작되는 조건 \\(d\\sigma_\\mathrm T/d\\varepsilon_\\mathrm T = \\sigma_\\mathrm T\\). 홀로몬 재료에서는 \\(\\varepsilon_\\mathrm T = n\\)이다.",
  "en": "Considère criterion"
 },
 "레질리언스": {
  "def": "항복할 때까지 탄성으로 흡수했다가 하중을 빼면 돌려주는 단위 부피당 에너지 \\(U_r = \\sigma_\\mathrm y^2/2E\\).",
  "en": "resilience"
 },
 "인성": {
  "def": "파단할 때까지 단위 부피의 재료가 흡수하는 에너지. 응력–변형 곡선 아래 전체 넓이로, 강도와 연성을 함께 가져야 크다.",
  "en": "toughness"
 },
 "탄성 회복": {
  "def": "소성 변형 뒤 하중을 빼면 탄성 변형만큼 기울기 \\(E\\)의 직선을 따라 되돌아오는 것.",
  "en": "elastic recovery"
 },
 "이론 전단 강도": {
  "def": "완전한 결정의 한 면 전체를 한꺼번에 미끄러뜨리는 데 필요한 전단 응력, 대략 \\(G/2\\pi\\). 실제 항복 응력보다 10³–10⁴배 크다.",
  "en": "theoretical shear strength"
 },
 "슬립계": {
  "def": "미끄럼면과 그 안의 미끄럼 방향의 조합. 보통 조밀면과 조밀 방향이며 FCC {111}⟨110⟩은 12개다.",
  "en": "slip system"
 },
 "교차 슬립": {
  "def": "나사 전위가 버거스 벡터를 품은 다른 미끄럼면으로 옮겨 가 미끄러지는 것. 장애물을 돌아가는 길이 된다.",
  "en": "cross slip"
 },
 "슈미트 인자": {
  "def": "축 응력을 슬립계의 분해 전단 응력으로 바꾸는 인자 \\(m = \\cos\\phi\\cos\\lambda\\)(최대 0.5).",
  "en": "Schmid factor"
 },
 "임계 분해 전단 응력": {
  "def": "슬립계가 미끄러지기 시작하는 분해 전단 응력 \\(\\tau_\\mathrm{CRSS}\\). 단결정의 항복 응력은 \\(\\tau_\\mathrm{CRSS}/m_\\text{max}\\)이다.",
  "en": "critical resolved shear stress, CRSS"
 },
 "스테레오 투영": {
  "def": "결정 방향과 면 법선을 단위 구에 찍고 적도면에 투영해 평면 지도로 나타내는 방법.",
  "en": "stereographic projection"
 },
 "테일러 인자": {
  "def": "다결정의 항복 강도와 CRSS를 잇는 방향 평균 인자 \\(M\\)(\\(\\sigma_\\mathrm y\\approx M\\tau_\\mathrm{CRSS}\\)). 무작위 방향 FCC는 약 3.06이다.",
  "en": "Taylor factor"
 },
 "프랭크–리드 원": {
  "def": "두 점에 고정된 전위 선분이 응력 \\(\\tau\\approx Gb/L\\)을 넘으면 휘어 감아 돌며 전위 고리를 거듭 내보내는 증식 기구.",
  "en": "Frank–Read source"
 },
 "테일러 식": {
  "def": "전위끼리의 상호작용에 의한 강화 \\(\\Delta\\sigma = M\\alpha Gb\\sqrt\\rho\\). 가공 경화의 기본식이다.",
  "en": "Taylor equation"
 },
 "가공 경화": {
  "def": "소성 변형으로 전위가 늘고 서로 엉켜 항복 강도가 오르는 현상. 냉간 가공의 원리다.",
  "en": "strain hardening, work hardening"
 },
 "냉간 가공": {
  "def": "재결정 온도 아래에서 압연·인발 등으로 단면을 줄이는 소성 가공. 정도는 \\(\\%\\mathrm{CW} = (A_0 - A_d)/A_0\\times100\\)으로 나타낸다.",
  "en": "cold work"
 },
 "바우싱거 효과": {
  "def": "한 방향으로 소성 변형한 금속이 반대 방향 하중에서는 처음보다 낮은 응력에서 항복하는 현상.",
  "en": "Bauschinger effect"
 },
 "전위 쌓임": {
  "def": "같은 원에서 나온 전위들이 결정립계 같은 장애물 앞에 줄지어 멈춘 배열. 앞머리에 큰 응력이 모인다.",
  "en": "dislocation pile-up"
 },
 "홀–페치 식": {
  "def": "항복 강도와 결정립 크기의 관계 \\(\\sigma_\\mathrm y = \\sigma_0 + k_\\mathrm y d^{-1/2}\\).",
  "en": "Hall–Petch relation"
 },
 "결정립 미세화 강화": {
  "def": "결정립을 작게 해 결정립계로 전위 운동을 막아 강하게 하는 방법. 강도와 인성을 함께 올린다.",
  "en": "grain-size strengthening"
 },
 "고용 강화": {
  "def": "크기·탄성률이 다른 용질 원자의 응력장이 전위를 붙잡아 강하게 하는 기구. 강화량은 대략 \\(c^{1/2}\\)–\\(c^{2/3}\\)에 비례한다.",
  "en": "solid-solution strengthening"
 },
 "오로완 우회": {
  "def": "전위가 단단한 입자 사이로 휘어 나가 입자 둘레에 고리를 남기고 지나가는 기구. 필요한 응력은 \\(\\Delta\\tau\\approx Gb/\\lambda\\)이다.",
  "en": "Orowan bypass"
 },
 "과시효": {
  "def": "최고 시효를 지나 석출물이 커지고 간격이 넓어져 강도가 떨어지는 상태.",
  "en": "overaging"
 },
 "경도": {
  "def": "압입자를 눌러 남는 자국으로 잰 국부 소성 변형 저항. 대략 항복 강도의 3배다.",
  "en": "hardness"
 },
 "비커스 경도": {
  "def": "맞꼭지각 136° 다이아몬드 사각뿔 자국의 대각선 \\(d\\)로 구한 경도 \\(\\mathrm{HV} = 1.8544F/d^2\\)(F kgf, d mm).",
  "en": "Vickers hardness"
 },
 "브리넬 경도": {
  "def": "지름 10 mm 구를 눌러 남은 자국의 표면적으로 하중을 나눈 경도 HB. 강에서는 \\(\\mathrm{TS}\\approx3.45\\,\\mathrm{HB}\\) MPa다.",
  "en": "Brinell hardness"
 },
 "나노압입": {
  "def": "날카로운 압입자를 누르며 하중과 깊이를 nm·µN 정밀도로 기록해 박막·미세 영역의 경도와 탄성률을 재는 방법.",
  "en": "nanoindentation"
 },
 "올리버–파르 방법": {
  "def": "제하 곡선 꼭대기의 기울기 \\(S\\)와 깊이로 접촉 깊이·넓이를 구해 경도 \\(H = P/A\\)와 축소 탄성률을 계산하는 나노압입 해석법.",
  "en": "Oliver–Pharr method"
 },
 "축소 탄성률": {
  "def": "시료와 압입자의 탄성 변형을 합친 탄성률 \\(1/E_r = (1-\\nu^2)/E + (1-\\nu_i^2)/E_i\\).",
  "en": "reduced modulus"
 },
 "저장 에너지": {
  "def": "냉간 가공으로 늘어난 전위 등에 저장된 에너지. 회복과 재결정의 구동력이다.",
  "en": "stored energy"
 },
 "회복": {
  "def": "어닐 초기에 전위가 소멸·재배열해 잔류 응력과 전기 저항이 줄지만 강도는 거의 그대로인 단계.",
  "en": "recovery"
 },
 "다각형화": {
  "def": "회복 중 같은 부호의 칼날 전위가 벽으로 정렬해 아결정립계를 만드는 과정.",
  "en": "polygonization"
 },
 "재결정": {
  "def": "가공 조직 속에서 전위가 거의 없는 새 결정립이 핵생성해 자라 가공 경화를 없애는 과정. JMAK 식을 따른다.",
  "en": "recrystallization"
 },
 "결정립 성장": {
  "def": "재결정 뒤 결정립계 에너지를 줄이려고 평균 결정립이 커지는 과정. 이상적으로 \\(d^2 - d_0^2 = Kt\\)이다.",
  "en": "grain growth"
 },
 "재결정 온도": {
  "def": "대략 1시간 안에 재결정이 완료(또는 절반)되는 온도. 녹는점(K)의 0.3–0.5배이고 가공도가 클수록 낮다.",
  "en": "recrystallization temperature"
 },
 "임계 변형": {
  "def": "재결정이 일어나는 데 필요한 최소 냉간 가공도(대개 2–20 %). 이보다 작으면 재결정하지 않거나 거대 결정립이 생긴다.",
  "en": "critical strain"
 },
 "제너 고정": {
  "def": "결정립계에 걸린 미세 입자가 경계 이동을 막아 결정립 성장을 멈추게 하는 효과. 한계 크기 \\(d_\\text{lim}\\approx4r/3f\\).",
  "en": "Zener pinning"
 },
 "자가 어닐링": {
  "def": "전해 도금한 구리처럼 저장 에너지가 큰 막이 상온에서도 스스로 재결정·결정립 성장하는 현상.",
  "en": "self-annealing"
 },
 "오렌지 필": {
  "def": "결정립이 지나치게 큰 금속을 변형할 때 결정립마다 다르게 변형해 표면이 귤껍질처럼 거칠어지는 현상.",
  "en": "orange peel"
 },
 "이론 강도": {
  "def": "결함 없는 결정에서 원자면을 통째로 떼어 내는 데 필요한 응력. \\(\\sigma_\\mathrm{th}\\approx\\sqrt{E\\gamma_s/a_0}\\approx E/10\\)으로, 실제 강도보다 수십–수백 배 크다.",
  "en": "theoretical strength"
 },
 "표면 에너지": {
  "def": "새 표면을 단위 넓이만큼 만드는 데 드는 에너지 \\(\\gamma_s\\)[J/m²]. 그리피스 이론에서 균열이 자랄 때 치르는 비용이다.",
  "en": "surface energy"
 },
 "응력 집중 계수": {
  "def": "구멍·노치·균열 끝의 최대 응력과 바깥 응력의 비 \\(K_t = \\sigma_m/\\sigma_0\\). 타원 균열이면 \\(1 + 2\\sqrt{a/\\rho_t}\\)이다.",
  "en": "stress concentration factor"
 },
 "응력 확대 계수": {
  "def": "균열 끝 응력장의 세기를 나타내는 양 \\(K = Y\\sigma\\sqrt{\\pi a}\\)[MPa√m]. 균열 끝 근처 응력은 \\(K/\\sqrt{2\\pi r}\\)에 비례한다.",
  "en": "stress intensity factor"
 },
 "파괴 인성": {
  "def": "균열이 불안정하게 자라기 시작하는 응력 확대 계수의 임계값. 평면 변형 모드 I 값 \\(K_\\mathrm{IC}\\)를 재료 상수로 쓴다.",
  "en": "fracture toughness"
 },
 "에너지 해방률": {
  "def": "균열이 단위 넓이만큼 자랄 때 풀려나는 탄성 에너지 \\(G\\)[J/m²]. 선형 탄성에서 \\(G = K^2/E'\\)이고, 임계값 \\(G_\\mathrm{IC}\\)에서 파괴가 일어난다.",
  "en": "energy release rate"
 },
 "소성 영역": {
  "def": "균열 끝에서 응력이 항복 강도를 넘어 소성 변형한 영역. 평면 응력에서 크기는 약 \\((1/2\\pi)(K/\\sigma_\\mathrm{y})^2\\)이다.",
  "en": "plastic zone"
 },
 "연성 파괴": {
  "def": "큰 소성 변형과 함께 미세 공동의 생성·성장·합체로 천천히 일어나는 파괴. 파면에 딤플이 남고 컵–원뿔 모양이 된다.",
  "en": "ductile fracture"
 },
 "취성 파괴": {
  "def": "소성 변형이 거의 없이 균열이 빠르게 달리는 파괴. 벽개나 입계 파괴로 평평하고 반짝이는 파면을 남긴다.",
  "en": "brittle fracture"
 },
 "벽개": {
  "def": "결정이 특정 결정면을 따라 원자 결합이 끊겨 갈라지는 취성 파괴 방식.",
  "en": "cleavage"
 },
 "연성–취성 전이 온도": {
  "def": "BCC 금속 등에서 충격 흡수 에너지가 급격히 떨어져 연성 파괴에서 취성 파괴로 바뀌는 온도(DBTT). 저온에서 항복 응력이 벽개 응력을 넘기 때문이다.",
  "en": "ductile-to-brittle transition temperature, DBTT"
 },
 "샤르피 충격 시험": {
  "def": "V 노치 시편을 진자로 한 번에 쳐서 끊고 진자 높이 차로 흡수 에너지를 재는 시험. 온도별로 재서 연성–취성 전이를 찾는다.",
  "en": "Charpy impact test"
 },
 "와이블 분포": {
  "def": "가장 약한 결함이 강도를 정한다는 최약 고리 가설에서 나온 강도 분포 \\(P_f = 1 - \\exp[-(V/V_0)(\\sigma/\\sigma_0)^m]\\). 취성 재료의 강도 산포와 크기 효과를 기술한다.",
  "en": "Weibull distribution"
 },
 "와이블 계수": {
  "def": "와이블 분포의 모양 모수 \\(m\\). 클수록 강도 산포가 좁고 크기 효과가 작다(세라믹 5–20, 금속 수십 이상).",
  "en": "Weibull modulus"
 },
 "피로": {
  "def": "항복 강도보다 낮은 반복 응력 아래에서 균열이 생기고 자라 결국 파단하는 현상.",
  "en": "fatigue"
 },
 "S–N 곡선": {
  "def": "응력 진폭 \\(S\\)와 파단 반복 수 \\(N_f\\)의 관계를 그린 피로 수명 곡선. 보통 \\(N_f\\)를 로그 축으로 그린다.",
  "en": "S–N curve"
 },
 "바스킨 식": {
  "def": "고주기 피로의 응력 진폭–수명 관계 \\(\\sigma_a = \\sigma_f'(2N_f)^b\\).",
  "en": "Basquin equation"
 },
 "피로 한도": {
  "def": "그 아래의 진폭에서는 사실상 무한히 반복해도 파단하지 않는 응력 진폭. 강과 Ti 합금에 있고 Al·Cu 합금에는 없다.",
  "en": "fatigue limit"
 },
 "마이너 법칙": {
  "def": "진폭 \\(\\sigma_i\\)로 \\(n_i\\)회 받으면 수명의 \\(n_i/N_i\\)를 쓴다고 보고 그 합 \\(\\sum n_i/N_i\\)가 1이 될 때 파단한다는 선형 누적 손상 법칙.",
  "en": "Miner's rule"
 },
 "코핀–맨슨 식": {
  "def": "저주기 피로에서 소성 변형 진폭과 수명의 관계 \\(\\Delta\\varepsilon_p/2 = \\varepsilon_f'(2N_f)^c\\). 솔더 접합 열 피로 수명 추정에 쓴다.",
  "en": "Coffin–Manson relation"
 },
 "파리스 법칙": {
  "def": "피로 균열 성장 속도와 응력 확대 계수 범위의 멱법칙 관계 \\(da/dN = C(\\Delta K)^m\\). 적분하면 균열 성장 수명을 얻는다.",
  "en": "Paris law"
 },
 "손상 허용 설계": {
  "def": "부재에 검출 한계 크기의 균열이 있다고 가정하고, 그 균열이 임계 크기에 이르기 전에 검사로 찾아내도록 검사 주기를 정하는 설계 방식.",
  "en": "damage-tolerant design"
 },
 "크리프": {
  "def": "일정한 하중 아래에서 시간에 따라 변형이 쌓이는 현상. 원자 확산이 활발한 \\(T > 0.4T_m\\)에서 중요하다.",
  "en": "creep"
 },
 "노턴 식": {
  "def": "정상 상태 크리프 속도의 멱법칙 \\(\\dot\\varepsilon_s = A\\sigma^n\\exp(-Q_c/RT)\\). 응력 지수 \\(n\\)이 기구를, \\(Q_c\\)가 확산 과정을 알려 준다.",
  "en": "Norton's law"
 },
 "나바로–헤링 크리프": {
  "def": "공공이 결정립 내부를 지나 인장받는 계면에서 압축받는 계면으로 흘러 결정립이 늘어나는 확산 크리프. 속도는 \\(\\sigma D_v/d^2\\)에 비례한다.",
  "en": "Nabarro–Herring creep"
 },
 "코블 크리프": {
  "def": "물질이 결정립계를 따라 확산해 일어나는 확산 크리프. 속도가 \\(\\sigma\\delta D_{gb}/d^3\\)에 비례해 결정립이 작을수록 빠르다.",
  "en": "Coble creep"
 },
 "변형 기구 지도": {
  "def": "정규화 응력 \\(\\sigma/G\\)와 상동 온도 \\(T/T_m\\)의 평면에 가장 빠른 변형 기구의 영역과 변형 속도 등고선을 그린 애시비의 지도.",
  "en": "deformation-mechanism map"
 },
 "라슨–밀러 변수": {
  "def": "크리프 파단 자료를 한 곡선으로 모으는 변수 \\(\\mathrm{LMP} = T(C + \\log_{10}t_r)\\)(\\(T\\) K, \\(t_r\\) h, \\(C\\approx20\\)). 고온 단시간 시험을 저온 장시간 수명으로 외삽한다.",
  "en": "Larson–Miller parameter"
 },
 "몽크먼–그랜트 관계": {
  "def": "정상 상태 크리프 속도와 파단 시간의 곱이 거의 일정하다는 경험 관계 \\(\\dot\\varepsilon_s t_r\\approx C_\\mathrm{MG}\\).",
  "en": "Monkman–Grant relation"
 },
 "상": {
  "def": "화학 조성과 결정 구조(원자 배열)가 고르게 같아 물리적으로 구별되는 물질의 덩어리. 액체 L, 고용체 α, 화합물 Fe₃C 등이 각각 하나의 상이다.",
  "en": "phase"
 },
 "상태도": {
  "def": "일정 압력에서 조성과 온도에 따라 평형 상태에 어떤 상이 얼마나 있는지를 나타낸 그림. 금속에서는 보통 가로축을 wt%, 세로축을 °C로 그린다.",
  "en": "phase diagram"
 },
 "결합선": {
  "def": "두 상 영역 안의 한 점을 지나는 수평선. 영역의 두 경계와 만나는 점의 조성이 공존하는 두 상의 조성이다.",
  "en": "tie line"
 },
 "지렛대 규칙": {
  "def": "두 상 영역에서 상의 질량 분율을 구하는 규칙. \\(W_\\alpha = (C_0 - C_\\mathrm{L})/(C_\\alpha - C_\\mathrm{L})\\)처럼 받침점 \\(C_0\\)에서 반대쪽 팔의 길이가 그 상의 분율이다.",
  "en": "lever rule"
 },
 "전율 고용체": {
  "def": "액체와 고체 모두에서 두 성분이 모든 비율로 섞여 한 가지 고용체를 이루는 계. Cu–Ni, Si–Ge가 대표적이며 상태도는 렌즈 모양이다.",
  "en": "isomorphous system"
 },
 "액상선": {
  "def": "그 아래로 내려가면 액체에서 고체가 생기기 시작하는 온도를 조성에 따라 이은 선. 그 위는 모두 액체다.",
  "en": "liquidus"
 },
 "고상선": {
  "def": "그 아래에서 합금이 모두 고체가 되는 온도를 조성에 따라 이은 선(평형 응고 기준).",
  "en": "solidus"
 },
 "유핵 조직": {
  "def": "빠른 응고에서 고체 속 확산이 따라가지 못해 결정립 중심과 가장자리의 조성이 다르게 남은 조직. 응고가 평형 고상선보다 낮은 온도에서 끝난다.",
  "en": "cored structure"
 },
 "균질화 처리": {
  "def": "유핵 조직이나 편석을 없애려고 합금을 비평형 고상선보다 낮은 고온에 오래 두어 확산으로 조성을 고르게 하는 열처리. 시간은 대략 \\(l^2/(\\pi^2D)\\)에 비례한다.",
  "en": "homogenization"
 },
 "공정 반응": {
  "def": "냉각할 때 한 액체가 일정한 온도에서 두 고체로 동시에 바뀌는 반응 \\(\\mathrm{L} \\to \\alpha + \\beta\\). 예: Pb–Sn 183 °C, 61.9 wt% Sn.",
  "en": "eutectic reaction"
 },
 "고용선": {
  "def": "고용체 영역과 두 상 영역의 경계로, 온도에 따른 고체 속 용질의 고용 한계를 나타내는 선. 이 선을 지나 식으면 둘째 상이 석출한다.",
  "en": "solvus line"
 },
 "초정": {
  "def": "공정(또는 공석) 반응보다 먼저, 액상선(또는 A₃·Acm 선) 아래에서 생긴 상. 아공정 Pb–Sn의 초정 α, 아공석강의 초석 페라이트가 그 예다.",
  "en": "primary phase"
 },
 "미세 구성 요소": {
  "def": "현미경에서 특징 있는 모양으로 구별되는 조직의 단위. 초정 α와 공정 조직, 초석 페라이트와 펄라이트처럼 한 구성 요소가 여러 상으로 이루어질 수 있다.",
  "en": "microconstituent"
 },
 "SAC 솔더": {
  "def": "Sn에 Ag와 Cu를 조금 넣은 무연 솔더. 대표 조성 SAC305(Sn–3.0Ag–0.5Cu)는 약 217 °C의 삼원 공정점 근처에서 녹으며 β-Sn + Ag₃Sn + Cu₆Sn₅ 조직으로 굳는다.",
  "en": "Sn–Ag–Cu solder"
 },
 "오스테나이트": {
  "def": "탄소가 틈새에 녹은 면심 입방 γ-철. 1147 °C에서 탄소를 2.14 wt%까지 녹이며, 강의 열처리는 오스테나이트에서 출발한다.",
  "en": "austenite"
 },
 "페라이트": {
  "def": "탄소가 아주 조금(727 °C에서 최대 0.022 wt%) 녹은 체심 입방 α-철. 무르고 연성이 크다.",
  "en": "ferrite"
 },
 "시멘타이트": {
  "def": "철 탄화물 Fe₃C(6.70 wt% C). 단단하고 깨지기 쉬운 준안정 화합물로, 펄라이트와 초석 시멘타이트를 이룬다.",
  "en": "cementite"
 },
 "공석 반응": {
  "def": "냉각할 때 한 고체가 일정한 온도에서 두 고체로 바뀌는 반응. Fe–C에서는 727 °C에서 \\(\\gamma(0.76) \\to \\alpha(0.022) + \\mathrm{Fe_3C}(6.70)\\)이다.",
  "en": "eutectoid reaction"
 },
 "펄라이트": {
  "def": "공석 반응으로 생긴 페라이트와 시멘타이트의 판상 조직. 질량비는 약 89 : 11이며 강의 강도를 높인다.",
  "en": "pearlite"
 },
 "초석 페라이트": {
  "def": "아공석강(0.022–0.76 wt% C)에서 727 °C보다 높은 온도에 오스테나이트 결정립계를 따라 먼저 생긴 페라이트.",
  "en": "proeutectoid ferrite"
 },
 "초석 시멘타이트": {
  "def": "과공석강(0.76–2.14 wt% C)에서 Acm 선 아래 오스테나이트 결정립계를 따라 그물처럼 먼저 생긴 시멘타이트. 강을 취약하게 만든다.",
  "en": "proeutectoid cementite"
 },
 "포정 반응": {
  "def": "냉각할 때 액체와 한 고체가 반응해 새 고체를 만드는 반응 \\(\\mathrm{L} + \\alpha \\to \\beta\\). 생긴 β가 반응물을 갈라놓아 흔히 끝나지 않고 남는다.",
  "en": "peritectic reaction"
 },
 "고용화 처리": {
  "def": "석출 경화 합금을 고용선과 고상선 사이의 온도에서 가열해 용질을 모두 고용시키는 열처리. 뒤이어 담금질로 과포화 고용체를 만든다.",
  "en": "solution heat treatment"
 },
 "과포화 고용체": {
  "def": "그 온도의 평형 고용 한계보다 많은 용질이 녹아 있는 준안정 고용체. 시효하면 용질이 석출물로 빠져나오며 강도가 오른다.",
  "en": "supersaturated solid solution"
 },
 "등온 단면": {
  "def": "삼원 상태도(삼각기둥)를 한 온도에서 자른 그림. 깁스 삼각형 위에 한 상·두 상·세 상 영역과 결합선이 그려진다.",
  "en": "isothermal section"
 },
 "깁스 삼각형": {
  "def": "삼원계 조성을 나타내는 정삼각형. 꼭짓점이 순성분이고, 점에서 어떤 꼭짓점의 맞은편 변까지의 거리가 그 성분의 %다.",
  "en": "Gibbs triangle"
 },
 "결합 삼각형": {
  "def": "삼원계 등온 단면에서 세 상이 공존하는 삼각형 영역. 꼭짓점이 세 상의 조성이고, 안의 점에서는 무게 중심 규칙으로 세 상의 분율을 구한다.",
  "en": "tie triangle"
 },
 "액상선 투영도": {
  "def": "삼원계 액상선 면의 등온선과 두 고체가 함께 정출하는 공정 골짜기를 조성 평면에 투영한 그림. 골짜기는 삼원 공정점에서 만난다.",
  "en": "liquidus projection"
 },
 "핵": {
  "def": "새 상이 처음 생길 때의 작은 원자 덩어리. 임계 크기 \\(r^*\\)를 넘어야 자랄수록 자유 에너지가 낮아져 안정하게 성장한다.",
  "en": "nucleus"
 },
 "임계 반지름": {
  "def": "핵생성 자유 에너지 곡선 \\(\\Delta G(r)\\)이 최대가 되는 반지름 \\(r^* = 2\\gamma/(\\Delta G_v-\\Delta G_s)\\). 이보다 작은 덩어리는 줄어들고 큰 덩어리는 자란다.",
  "en": "critical radius"
 },
 "핵생성 장벽": {
  "def": "임계 핵을 만드는 데 필요한 자유 에너지 \\(\\Delta G^* = 16\\pi\\gamma^3/3(\\Delta G_v-\\Delta G_s)^2\\). 핵생성 속도는 \\(\\exp(-\\Delta G^*/kT)\\)에 비례한다.",
  "en": "nucleation barrier"
 },
 "엠브리오": {
  "def": "임계 크기보다 작은 새 상의 원자 덩어리. 열 요동으로 생겼다 사라지기를 되풀이하며, 일부만 임계 크기를 넘어 핵이 된다.",
  "en": "embryo"
 },
 "정합 계면": {
  "def": "두 상의 원자면이 계면을 건너 그대로 이어지는 계면. 계면 에너지는 작지만 격자 불일치를 탄성 변형으로 받아 변형 에너지가 크다.",
  "en": "coherent interface"
 },
 "반정합 계면": {
  "def": "격자 불일치를 일정 간격의 계면 전위(불일치 전위)로 흡수하고 나머지 부분은 정합을 유지하는 계면.",
  "en": "semicoherent interface"
 },
 "비정합 계면": {
  "def": "두 상의 원자 배열이 계면에서 이어지지 않는 계면. 변형 에너지는 작지만 계면 에너지가 0.5–1 J/m²로 크다.",
  "en": "incoherent interface"
 },
 "코": {
  "def": "TTT·CCT 도표의 C 곡선에서 변태 시작 시간이 가장 짧은 지점. 핵생성 구동력과 확산 속도의 곱이 최대인 온도다.",
  "en": "nose"
 },
 "존슨–멜–아브라미 식": {
  "def": "무작위 핵생성과 성장으로 진행하는 변태의 분율 \\(f = 1-\\exp(-kt^n)\\). 확장 부피 \\(X_\\text{ext}\\)에 부딪힘 보정 \\(df = (1-f)dX_\\text{ext}\\)를 적용해 얻는다.",
  "en": "Johnson–Mehl–Avrami–Kolmogorov (JMAK) equation"
 },
 "아브라미 지수": {
  "def": "JMAK 식의 시간 지수 \\(n\\). 핵생성 방식(연속 1, 자리 포화 0)과 성장의 차원·기구(계면 지배는 차원당 1, 확산 지배는 1/2)의 합으로 정해진다.",
  "en": "Avrami exponent"
 },
 "아브라미 그림": {
  "def": "\\(\\ln[-\\ln(1-f)]\\)을 \\(\\ln t\\)에 대해 그린 그래프. JMAK 식을 따르면 기울기 \\(n\\), 절편 \\(\\ln k\\)인 직선이 된다.",
  "en": "Avrami plot"
 },
 "TTT 도표": {
  "def": "모상을 일정 온도로 급히 옮겨 유지할 때 변태가 시작·진행·완료되는 시간을 온도별로 그린 항온 변태 도표. 강에서는 펄라이트·베이나이트의 C 곡선과 \\(M_s\\)선이 나타난다.",
  "en": "time–temperature–transformation diagram"
 },
 "베이나이트": {
  "def": "강을 펄라이트 코와 \\(M_s\\) 사이 온도에서 변태시켜 얻는, 페라이트 판(또는 바늘) 사이에 미세한 시멘타이트가 박힌 조직. 펄라이트보다 강하고 인성이 좋다.",
  "en": "bainite"
 },
 "가산 법칙": {
  "def": "온도가 바뀌는 경로에서 변태를 각 온도의 항온 변태 시간의 몫으로 더해 계산하는 규칙. 변태 시작은 \\(\\sum\\Delta t_i/\\tau_i = 1\\)(셰일 법칙)로 판정한다.",
  "en": "additivity rule"
 },
 "CCT 도표": {
  "def": "일정한 속도로 연속 냉각할 때 변태가 시작·완료되는 점을 이은 연속 냉각 변태 도표. TTT 곡선보다 늦은 시간, 낮은 온도 쪽에 놓인다.",
  "en": "continuous-cooling-transformation diagram"
 },
 "임계 냉각 속도": {
  "def": "확산 변태(펄라이트·베이나이트)를 피하고 마르텐사이트만 얻을 수 있는 가장 느린 냉각 속도. 공석 탄소강에서 약 140 °C/s이며 합금 원소가 낮춘다.",
  "en": "critical cooling rate"
 },
 "마르텐사이트 변태": {
  "def": "원자가 이웃 관계를 유지한 채 협동적 전단으로 격자를 바꾸는 무확산 변태. 탄소강에서는 탄소가 갇힌 체심 정방정 마르텐사이트가 생긴다.",
  "en": "martensitic transformation"
 },
 "체심 정방정": {
  "def": "체심 입방 격자의 한 축(c)이 다른 두 축(a)과 길이가 다른 격자. 탄소강 마르텐사이트는 \\(c/a\\approx1+0.045\\)(wt% C)이다.",
  "en": "body-centered tetragonal (BCT)"
 },
 "베인 변형": {
  "def": "FCC 두 칸 속의 BCT 칸을 c축으로 약 20 % 줄이고 a축으로 늘여 BCC(또는 BCT)로 바꾸는 최소 격자 변형. 마르텐사이트 변태의 격자 대응을 설명한다.",
  "en": "Bain strain"
 },
 "무열 변태": {
  "def": "분율이 시간이 아니라 도달한 온도로 정해지는 변태. 탄소강의 마르텐사이트는 한 온도에 오래 두어도 거의 늘지 않고 더 식혀야 늘어난다.",
  "en": "athermal transformation"
 },
 "코이스티넨–마르부르거 식": {
  "def": "\\(M_s\\) 아래 온도 \\(T\\)까지 냉각했을 때 오스테나이트가 마르텐사이트로 바뀐 분율 \\(f_M = 1-\\exp[-\\alpha_m(M_s-T)]\\), \\(\\alpha_m\\approx0.011\\) K⁻¹.",
  "en": "Koistinen–Marburger equation"
 },
 "앤드루스 식": {
  "def": "강의 마르텐사이트 변태 시작 온도를 조성으로 추정하는 실험식 \\(M_s = 539-423C-30.4Mn-17.7Ni-12.1Cr-7.5Mo\\) (°C, wt%).",
  "en": "Andrews equation"
 },
 "잔류 오스테나이트": {
  "def": "담금질 뒤 마르텐사이트로 바뀌지 않고 남은 오스테나이트. 고탄소강일수록 많으며 서브제로 처리와 뜨임으로 줄인다.",
  "en": "retained austenite"
 },
 "석출 경화": {
  "def": "용체화–급랭으로 만든 과포화 고용체를 시효해 미세한 석출물을 만들어 전위 운동을 막는 강화법. 시효 경화라고도 한다.",
  "en": "precipitation hardening"
 },
 "GP 영역": {
  "def": "과포화 Al–Cu 합금에서 구리 원자가 {100}면에 한두 원자층 원반으로 모인 정합 석출 영역. 석출 순서의 첫 단계다.",
  "en": "Guinier–Preston zone"
 },
 "오스트발트 단계 규칙": {
  "def": "평형 상보다 핵생성 장벽이 작은 준안정 상이 먼저 나타나고, 차례로 더 안정한 상으로 바뀌어 가는 경향.",
  "en": "Ostwald step rule"
 },
 "깁스–톰슨 효과": {
  "def": "곡률 반지름 \\(r\\)인 입자 둘레의 평형 용해도가 \\(c(r) = c_\\infty\\exp(2\\gamma V_m/rRT)\\)로 커지는 현상. 작은 입자가 녹고 큰 입자가 자라는 원인이다.",
  "en": "Gibbs–Thomson effect"
 },
 "오스트발트 숙성": {
  "def": "작은 석출물이 녹아 큰 석출물로 용질이 옮겨 가며 평균 크기가 커지는 조대화. 확산 지배이면 LSW 법칙 \\(\\bar r^3-\\bar r_0^3 = Kt\\)를 따른다.",
  "en": "Ostwald ripening"
 },
 "스피노달 분해": {
  "def": "자유 에너지 곡률이 음수(\\(f''<0\\))인 조성에서 핵생성 장벽 없이 작은 조성 요동이 자라며 일어나는 상분리. 오르막 확산과 특정 파장 \\(\\lambda_m\\)의 무늬가 특징이다.",
  "en": "spinodal decomposition"
 },
 "스피노달": {
  "def": "상태도에서 자유 에너지의 조성 이계 도함수가 0인(\\(\\partial^2G/\\partial c^2 = 0\\)) 점들을 이은 선. 그 안쪽은 불안정, 바깥의 혼화성 간극은 준안정이다.",
  "en": "spinodal"
 },
 "오르막 확산": {
  "def": "용질이 농도가 높은 쪽으로 흐르는 확산. 확산의 구동력이 화학 퍼텐셜 기울기이므로 \\(f''<0\\)이면 실효 확산 계수가 음수가 되어 일어난다.",
  "en": "uphill diffusion"
 },
 "최대 과냉": {
  "def": "먼지·벽 없이 균질 핵생성만으로 액체가 굳기 시작하는 과냉도. 턴불의 실험에서 대략 \\(0.2\\,T_m\\)이다(구리 236 K).",
  "en": "maximum undercooling"
 },
 "접종제": {
  "def": "쇳물에 넣어 불균질 핵생성 자리를 제공하는 입자나 모합금(Al의 TiB₂·Al₃Ti 등). 결정립을 곱게 하고 등축정을 늘린다.",
  "en": "inoculant, grain refiner"
 },
 "열적 덴드라이트": {
