Repository: geniuskey/science-books

# SciBook — 대학 인터랙티브 과학 교과서

[science.euiyun.com](https://science.euiyun.com/) — **대학 강의 과목 하나가 교과서 한 권**이 되는 한국어 인터랙티브 과학 교과서 플랫폼입니다.
읽고, 수식을 따라가고, 시뮬레이터로 직접 실험하며 이해합니다. [books.euiyun.com](https://books.euiyun.com/) 시리즈의 자매 사이트입니다.

| 교과서 | 주소 | 상태 |
|---|---|---|
| 일반화학 (General Chemistry) | `/general-chemistry/` | 초판 — 6부 20장 + 부록 3 |
| 일반물리학 · 유기화학 · 유체역학 | — | 예정 ([로드맵](docs/ROADMAP.md)) |
| 색채공학 (Color Science, 옛 ColorBook) | `/color/` | 20장 — 자체 엔진(`color/js/common.js`)으로 가져옴 |

## 구조

```
engine/                 공통 교과서 엔진 (과목 무관)
  js/scibook.js         레이아웃·검색·테마·자동 번호·자동 채점 연습문제·드릴·진도·시뮬레이터 헬퍼
  css/scibook.css       디자인 토큰(라이트/다크)과 컴포넌트

File: solid-state/chapters/materials-data.html
고체 물성 자료 · 고체물리 · SciBook

Appendix A

  고체 물성 자료

  본문의 예제와 연습문제에 필요한 물성값을 한곳에 모았다. 표는 머리글을 눌러 정렬하고, 위쪽 검색 칸에 물질 이름을 넣어 걸러 본다. 값은 특별한 말이 없으면 300 K의 대표값이다. 같은 양도 교재마다 마지막 자리가 다르다. 그래서 이 책의 계산 엔진(Solid.*, Q.*)이 쓰는 값은 그대로 싣고, 문헌값과 다를 때는 둘 다 적은 뒤 출처를 밝혔다. 문제를 풀 때는 문제에 주어진 값을 먼저 쓰고, 없을 때 이 표를 쓴다.

반도체·금속·절연막 표에서 필요한 값을 찾고, 어떤 정의의 값(상태 밀도 질량, 전도도 질량, 정적·광학 유전율)인지 확인한다.

  에너지(eV·meV·cm⁻¹·THz·K), 길이, 농도 단위를 계산기로 바로 바꾼다.

  온도에 따른 \(E_g\)·\(n_i\)·이동도와, 실리콘 도핑 농도 ↔ 비저항을 계산기로 읽는다.

  격자 상수–띠 간격 지도에서 격자 정합 에피층을 고르고, \(\rho_0\lambda\)로 배선 금속을 비교한다.

고체물리에서 자주 쓰는 상수

  2019년 SI 재정의로 \(h\), \(e\), \(k_B\), \(N_A\), \(c\)는 정의된 정확한 값이 되었다. 나머지는 CODATA 2018 측정값이다. 반도체 소자 계산에서는 길이를 cm, 농도를 cm⁻³로 쓰는 관례가 남아 있어 \(\varepsilon_0\)도 F/cm로 함께 적었다.

기호	이름	값	쓰는 곳	

q = e	기본 전하	1.602 176 634 × 10⁻¹⁹ C (정확)	1 eV = 1.602 × 10⁻¹⁹ J	

  kB	볼츠만 상수	8.617 333 × 10⁻⁵ eV/K	1.380 649 × 10⁻²³ J/K (정확)	

  kBT	열에너지 (300 K)	25.852 meV ≈ 1/38.68 eV	볼츠만 인자, 열전압 \(V_T = k_BT/q\) = 25.85 mV	

  q/kBT	역열전압 (300 K)	38.68 V⁻¹	다이오드 \(e^{qV/k_BT}\): 60 mV마다 10배 (ln 10 × 25.85 mV = 59.5 mV)	

  ħ²/2mₑ	자유 전자 운동 에너지 계수	0.038 100 eV·nm² = 3.810 eV·Å²	\(E = 0.0381\,k^2/m^*\) eV (k in nm⁻¹) 7장, 8장	

  hc		1239.84 eV·nm	광자 λ(nm) = 1239.84 / E(eV), 흡수 끝 λg	

  ħ	환산 플랑크 상수	1.054 572 × 10⁻³⁴ J·s = 0.658 212 eV·fs	포논 ħω, 완화 시간	

  mₑ	전자 질량	9.109 384 × 10⁻³¹ kg	mₑc² = 511.0 keV; 유효 질량은 mₑ의 배수	

  ε₀	진공 유전율	8.854 188 × 10⁻¹² F/m = 8.854 × 10⁻¹⁴ F/cm	Si: εs = 11.7ε₀ = 1.036 × 10⁻¹² F/cm	

  G₀ = 2e²/h	전도도 양자	7.748 092 × 10⁻⁵ S = 1/(12.906 kΩ)	란다우어 식, 양자 점 접촉 16장	

  RK = h/e²	폰 클리칭 상수	25 812.807 Ω (정확)	양자 홀 평탄 Rxy = RK/ν	

  Φ₀ = h/2e	자속 양자	2.067 834 × 10⁻¹⁵ Wb	초전도 고리, SQUID	

  μB	보어 마그네톤	9.274 010 × 10⁻²⁴ J/T = 5.788 × 10⁻⁵ eV/T	제만 분리, 자기 모멘트 15장	

  a₀, Ry	보어 반지름, 뤼드베리	0.052 918 nm, 13.606 eV	얕은 주개 \(E_b = 13.6\,m^*/\varepsilon_r^2\) eV	

  L	로렌츠 수 π²kB²/3e²	2.443 × 10⁻⁸ W·Ω/K²	비데만–프란츠 κ = LσT	

  A	리처드슨 상수 4πmₑqkB²/h³	120.17 A/(cm²·K²)	열전자 방출; Si n형 A* ≈ 112, p형 ≈ 32	

  NA, R	아보가드로 수, 기체 상수	6.022 141 × 10²³ mol⁻¹, 8.314 J/(mol·K)	뒬롱–프티 3R = 24.94 J/(mol·K)	

  λ(Cu Kα₁)	X선 파장	0.154 060 nm (Kα 평균 0.154 18)	XRD 2장	

온도 T = 300에서 \(k_BT\) =  =  = 이고, 역열전압 \(q/k_BT\) = 이다. 다이오드 전류를 10배 바꾸는 전압은 이다. 이 온도는 실리콘 디바이 온도 645 K의 배다.

단위 환산

  고체물리는 한 양을 여러 단위로 쓴다. 포논 에너지는 라만 분광에서 cm⁻¹, 중성자 산란에서 meV나 THz, 열 문제에서는 \(\hbar\omega/k_B\)(K)로 적는다. 길이는 결정학에서 Å, 소자에서 nm, 농도는 소자에서 cm⁻³, 물리 식에서 m⁻³다.

1 단위	eV / meV	cm⁻¹	THz	K (E/kB)	

1 eV	1	8065.54	241.799	11 604.5	

  1 meV	10⁻³ eV	8.0655	0.241 80	11.6045	

  1 cm⁻¹	0.123 984 meV	1	0.029 979	1.4388	

  1 THz	4.1357 meV	33.356	1	47.992	

  1 K	86.173 μeV	0.695 03	0.020 837	1	

THz는 진동수 \(\nu = E/h\)다(각진동수 \(\omega = 2\pi\nu\)가 아니다). 길이: 1 Å = 0.1 nm = 10⁻⁸ cm. 농도: 1 cm⁻³ = 10⁶ m⁻³ = 10⁻²¹ nm⁻³. 실리콘 원자 밀도 \(8/a^3 = 4.99\times10^{22}\ \text{cm}^{-3}\)이므로 1 ppma ≈ 5 × 10¹⁶ cm⁻³. 그 밖에 1 μΩ·cm = 10⁻⁸ Ω·m, 1 cm²/(V·s) = 10⁻⁴ m²/(V·s), 1 GPa = 10 kbar = 10¹⁰ dyn/cm², 1 W/(cm·K) = 100 W/(m·K).

TOOL단위 환산기

눈금자를 좌우로 끌기

종류에너지길이농도

값
  단위

눈금자는 로그 눈금이고 회색 표시는 기준값이다. 해볼 것: ① 기본값 520.7 cm⁻¹(Si 광학 포논의 라만 선)은 64.6 meV, 15.6 THz, 749 K다. 디바이 온도 645 K와 비슷하다. ② 길이에서 Å 단위에 5.431을 넣으면 Si 격자 상수 0.5431 nm다. ③ 농도에서 at.%에 1을 넣으면 Si 속 5.0 × 10²⁰ cm⁻³. B의 최대 고용도와 비슷하다.

포논 에너지 64.5는 , , 에 해당하고, 300 K에서 이 모드의 보스–아인슈타인 점유수는 이다. 농도 10의 16제곱 cm⁻³는 이고, Si 원자 개 중 하나꼴이다. 원자 사이 평균 거리 \(N^{-1/3}\)은 이다.

주요 반도체의 물성 (300 K)

  아래 검색 칸은 이 페이지의 모든 정렬 표(반도체·금속·절연막·도펀트·깊은 준위)를 함께 거른다. 머리글을 한 번 누르면 오름차순, 다시 누르면 내림차순이다. 줄을 누르면 비교 그림에 그 물질이 들어간다.

결정 구조와 띠 간격

물질	결정 구조	a (nm)	c (nm)	밀도 (g/cm³)	Eg (eV)	띠 간격	λg (nm)	χ (eV)	εs	ε∞	

Si 실리콘	다이아몬드	0.54310	—	2.329	1.12	간접	1107	4.05	11.7	11.7	

  Ge 저마늄	다이아몬드	0.56579	—	5.323	0.66	간접	1879	4	16	16	

  GaAs 갈륨 비소	섬아연석	0.56533	—	5.317	1.424	직접	871	4.07	12.9	10.9	

  InP 인화 인듐	섬아연석	0.58687	—	4.81	1.344	직접	922	4.38	12.5	9.6	

  AlAs 비소화 알루미늄	섬아연석	0.56611	—	3.76	2.16	간접	574	3.5	10.1	8.2	

  InAs 비소화 인듐	섬아연석	0.60583	—	5.67	0.354	직접	3502	4.9	15.15	12.3	

  GaN 질화 갈륨	우르츠광 (육방)	0.3189	0.5185	6.15	3.39	직접	366	4.1	8.9	5.35	

  4H-SiC 탄화 규소	4H (육방)	0.3073	1.0053	3.21	3.26	간접	380	3.7	9.7	6.5	

a·c는 격자 상수(육방정은 a와 c 둘 다), λg = 1239.84/Eg는 흡수 끝 파장, χ는 전자 친화도(electron affinity)(진공 준위에서 전도대 바닥까지), εs는 정적 비유전율, ε∞는 포논보다 빠른 진동수에서의 광학 유전 상수(high-frequency dielectric constant)다. 원소 반도체(Si, Ge)는 극성 포논이 없어 둘이 같다. Si의 εs는 11.7(이 책·Q.materials·Solid.semis)과 11.9(Sze & Ng)가 함께 쓰인다. 육방정 GaN·4H-SiC의 ε·χ는 c축에 수직인 값이고 대표값이다. 4H-SiC의 Eg는 3.23–3.26 eV로 보고된다(Solid.semis는 300 K에서 3.26이 되도록 맞춘 바르시니 식을 쓴다). GaN은 상압에서 녹기 전에 분해되고, SiC는 약 2830 °C에서 승화한다.

유효 질량과 캐리어

물질	ml / mt	mdos,e	mc,e	mhh / mlh	mdos,h	mc,h	Nc (cm⁻³)	Nv (cm⁻³)	ni (cm⁻³)	μn	μp	vsat (cm/s)	

Si 실리콘	0.98 / 0.19	1.08	0.26	0.49 / 0.16	0.81	0.39	2.8 × 10¹⁹	1.04 × 10¹⁹	10¹⁰	1414	471	1.07 × 10⁷	

  Ge 저마늄	1.64 / 0.082	0.56	0.12	0.28 / 0.044	0.29	0.21	1.04 × 10¹⁹	6 × 10¹⁸	2 × 10¹³	3900	1900	약 6 × 10⁶	

  GaAs 갈륨 비소	0.067 (등방)	0.067	0.067	0.51 / 0.082	0.48	0.34	4.7 × 10¹⁷	7 × 10¹⁸	2.1 × 10⁶	8500	400	약 10⁷	

  InP 인화 인듐	0.08 (등방)	0.08	0.08	0.6 / 0.089	0.6	—	5.7 × 10¹⁷	1.1 × 10¹⁹	1.3 × 10⁷	5400	200	약 10⁷	

  AlAs 비소화 알루미늄	약 1.0 / 0.2 (X)	—	—	—	—	—	1.5 × 10¹⁹	1.7 × 10¹⁹	약 10	약 200	약 100	—	

  InAs 비소화 인듐	0.023 (등방)	0.023	0.023	0.41 / 0.026	0.41	—	8.7 × 10¹⁶	6.6 × 10¹⁸	10¹⁵	40000	500	—	

  GaN 질화 갈륨	0.20 (등방)	0.2	0.2	약 1.4 / 0.3	1	—	2.3 × 10¹⁸	4.6 × 10¹⁹	10⁻¹⁰	1000	200	약 1.5 × 10⁷	

  4H-SiC 탄화 규소	0.33 / 0.42 (∥/⊥)	0.37	0.37	—	1	—	1.7 × 10¹⁹	2.5 × 10¹⁹	5 × 10⁻⁹	900	120	약 2 × 10⁷	

질량은 mₑ의 배수다. ml/mt는 전도대 골짜기의 세로·가로 질량, mhh/mlh는 무거운·가벼운 정공 질량이다. 상태 밀도 유효 질량(density-of-states effective mass) mdos는 Nc·Nv와 캐리어 농도에, 전도도 유효 질량(conductivity effective mass) mc는 이동도와 플라스마 진동수에 쓴다. Si: \(m_{dos,e} = 6^{2/3}(m_lm_t^2)^{1/3} = 1.08\), \(m_{c,e} = 3/(1/m_l + 2/m_t) = 0.26\)(Solid.mDOS, Solid.mCond; 8장). μ는 도핑이 낮을 때의 이동도(cm²/(V·s))다. Si의 1414/471은 Solid.mobParams의 μmax(마세티형 맞춤)다. 문헌에서는 1350–1450 / 450–500을 쓴다. 화합물의 μ와 vsat은 고순도 결정의 상한(Ioffe NSM)이다. GaAs·InP·GaN의 vsat은 속도가 최고점을 지난 뒤의 고전기장 값이다(최고 속도는 2–2.5 × 10⁷ cm/s).

Si의 Nc·Nv·ni는 출처가 둘이다표의 값 \(N_c = 2.8\times10^{19}\), \(N_v = 1.04\times10^{19}\), \(n_i = 1.0\times10^{10}\ \text{cm}^{-3}\)은 Q.materials(Sze 2판 표값)다. Solid.semis는 서로 맞춰 쓰도록 만든 Green(1990) 값 \(N_c = 2.86\times10^{19}\), \(N_v = 3.10\times10^{19}\), \(E_g = 1.124\) eV를 쓴다. 이 값으로 \(\sqrt{N_cN_v}\,e^{-E_g/2k_BT}\)를 계산하면 \(n_i = 1.07\times10^{10}\ \text{cm}^{-3}\)다. 아래 계산기들이 이 값을 쓴다. 실측 \(n_i\)는 \(9.65\times10^9\)(Altermatt 2003, Sze & Ng 3판)에서 \(1.5\times10^{10}\)(옛 교재)까지 퍼져 있다. Nv가 세 배나 차이 나는 것은 300 K 정공 상태 밀도 질량을 0.81로 잡느냐 1.15(비포물선·온도 효과 포함)로 잡느냐의 차이다. Ge·GaAs도 같다. GaAs의 \(N_v\)는 Q.materials 7.0 × 10¹⁸, Solid.semis 9.0 × 10¹⁸(Sze & Ng)이다. 같은 계산 안에서는 한 출처의 값끼리만 섞어 쓴다.

탄성과 열

물질	C11 (GPa)	C12	C44	ΘD (K)	κ (W/m·K)	α (10⁻⁶/K)	녹는점 (°C)	

Si 실리콘	165.7	63.9	79.6	645	148	2.6	1414	

  Ge 저마늄	128.5	48.3	66.8	374	60	5.9	938	

  GaAs 갈륨 비소	118.8	53.8	59.4	344	46	5.7	1238	

  InP 인화 인듐	101.1	56.1	45.6	425	68	4.6	1062	

  AlAs 비소화 알루미늄	125	53.4	54.2	446	91	5.2	1740	

  InAs 비소화 인듐	83.3	45.3	39.6	280	27	4.5	942	

  GaN 질화 갈륨	390	145	105	600	130	5.6	분해	

  4H-SiC 탄화 규소	507	108	159	1300	370	약 4	승화 약 2830	

입방정 탄성 상수 Si·Ge·GaAs는 Solid.elastic, 디바이 온도 Si·Ge·GaAs는 Solid.debyeT 값이다(Sze & Ng는 Si 640 K, GaAs 360 K). InP·InAs·AlAs는 Ioffe NSM·Vurgaftman(2001)의 값이다. GaN·4H-SiC는 육방정이라 C13, C33이 더 있다: GaN C13 ≈ 106, C33 ≈ 398 GPa, 4H-SiC C13 ≈ 52, C33 ≈ 547 GPa(대표값). κ는 300 K 벌크 열전도도이고, 얇은 막과 나노선에서는 경계 산란으로 몇 배 작아진다(6장). Si의 κ는 148(Glassbrenner–Slack)이 흔히 쓰이고, Sze & Ng는 131이다. α는 선팽창 계수다.

입방정 (Solid.elastic)	E[100] (GPa)	E[110]	E[111]	B = (C11+2C12)/3	A = 2C44/(C11−C12)	

Si	130.1	169.1	187.9	97.8	1.56	

  Ge	102.1	137.0	154.5	75.0	1.67	

  GaAs	85.3	121.3	141.2	75.5	1.83	

  다이아몬드	1050	1163	1206	442	1.21	

  Cu	66.7	130.3	191.1	137.1	3.21	

  Al	63.2	72.0	75.6	76.4	1.22	

  W	407.4	410.0	410.9	310.4	1.01	

방향별 영률은 Solid.youngCubic로 계산했다(3장). W는 이방성 비 A ≈ 1이라 거의 등방이고, Cu는 [111]과 [100]의 영률이 세 배 가까이 차이 난다.

TOOL두 반도체 비교

물질 이름을 눌러 A·B 바꾸기

물질 A
  물질 B

막대는 두 값 중 큰 쪽을 꽉 찬 길이로 그린다. ni는 자릿수가 너무 달라 로그(지수)로 비교한다. 그림 아래쪽 물질 이름을 누르거나 위 표의 줄을 누르면 A·B가 바뀐다. 해볼 것: ① Si와 GaAs. 전자 이동도는 6배인데 열전도도는 1/3이다. ② GaN과 SiC. 띠 간격은 비슷하지만 열전도도는 SiC가 세 배다. 전력 소자 기판으로 SiC를 쓰는 이유 하나다. ③ GaAs와 AlAs. 격자 상수가 0.14%밖에 다르지 않다.

온도 의존: Eg(T), ni(T), μ(T)

  표의 값은 300 K 값이다. 다른 온도에서는 Solid.semis의 바르시니 식과 \(T^{3/2}\) 상태 밀도로 띠 간격과 진성 농도를 넓히고, 실리콘 이동도는 Solid.mobility(도핑·온도 의존 맞춤식)로 구한다.

  $$E_g(T) = E_g(0) - \frac{\alpha T^2}{T + \beta},\qquad N_{c,v}(T) = N_{c,v}(300)\left(\frac{T}{300}\right)^{3/2},\qquad n_i = \sqrt{N_cN_v}\,e^{-E_g(T)/2k_BT}$$

Solid.semis	Eg(0) (eV)	α (10⁻⁴ eV/K)	β (K)	Eg(300) 식	Nc / Nv (300 K, cm⁻³)	ni(300) 계산	

Si	1.170	4.73	636	1.125	2.86 × 10¹⁹ / 3.10 × 10¹⁹	1.07 × 10¹⁰	

  Ge	0.7437	4.774	235	0.663	1.04 × 10¹⁹ / 6.0 × 10¹⁸	2.1 × 10¹³	

  GaAs	1.519	5.405	204	1.422	4.7 × 10¹⁷ / 9.0 × 10¹⁸	2.3 × 10⁶	

  GaN	3.47	7.7	600	3.393	2.3 × 10¹⁸ / 4.6 × 10¹⁹	3.3 × 10⁻¹⁰	

  4H-SiC	3.315	3.3	240	3.26	1.7 × 10¹⁹ / 2.5 × 10¹⁹	8.5 × 10⁻⁹	

GaN·SiC의 \(n_i\)는 계산값일 뿐이다. 실제 결정에서는 결함과 잔류 불순물이 이보다 훨씬 많은 캐리어를 만든다. 실리콘 이동도 맞춤식의 매개변수(Solid.mobParams): 전자 μmax = 1414, μmin = 68.5, Nref = 9.2 × 10¹⁶ cm⁻³, α = 0.711; 정공 470.5, 44.9, 2.23 × 10¹⁷, 0.719; 격자 산란 온도 지수 γn = 2.42, γp = 2.2.

TOOL온도 계산기

그래프를 좌우로 끌어 온도

물질SiGeGaAsGaN4H-SiC

온도 T 
  도핑 N (log₁₀ cm⁻³) 

Eg(T)—

  Nc / Nv—

  ni(T)—

  Ei − Ev—

  μn / μp (Si, N)—

  ni = N 되는 온도—

오른쪽 세로축은 로그(cm⁻³)이고 가로 점선은 도핑 N이다. ni 곡선이 이 선을 넘는 온도부터 진성 영역이다(10장). 해볼 것: ① Si, N = 10¹⁵에서 진성 온도는 약 540 K. 4H-SiC로 바꾸면 800 K에서도 ni가 약 1.4 × 10¹⁰ cm⁻³로, Si의 상온 값 수준이다. ② Si를 300 K에서 400 K로 올리면 ni는 약 500배가 되고, μn(10¹⁵)은 1360에서 690으로 반 가까이 준다(\(T^{-2.42}\)). ③ GaAs는 100 K에서 Eg = 1.50 eV로, 300 K보다 80 meV 크다.

격자 상수–띠 간격 지도

  두 결정을 이어 기를 때(에피택시) 격자 상수가 같으면 결함 없이 두껍게 쌓을 수 있다. 이것을 격자 정합(lattice matching)이라 한다. 혼정 \(A_{1-x}B_x\)의 격자 상수는 베가드 법칙(Vegard's law)대로 조성에 거의 정비례하고, 띠 간격은 직선에서 아래로 휜다. 휜 정도를 나타내는 계수가 휨 매개변수(bowing parameter) \(b\)다.

  $$a(x) = (1-x)\,a_A + x\,a_B,\qquad E_g(x) = (1-x)\,E_{g,A} + x\,E_{g,B} - b\,x(1-x)$$InxGa1−xAs: \(b = 0.477\) eV(Vurgaftman 2001). AlxGa1−xAs(Casey–Panish): 직접 \(1.424 + 1.247x\), 간접(X) \(1.900 + 0.125x + 0.143x^2\) eV. 약 x = 0.45에서 간접으로 바뀐다. Si1−xGex: 격자 상수는 Solid.aSiGe(데즈뮤크스 2차식), 무변형 띠 간격은 x < 0.85에서 \(1.12 - 0.41x + 0.008x^2\) eV(Si 같은 X 골짜기)로 근사하고, 그 위는 Ge의 L 골짜기 값 0.66 eV까지 직선으로 이었다(개략).

TOOL에피 설계 지도

세로선을 끌거나 점 누르기

기판으로 맞추기SiGeGaAsInP

육방정 GaN·SiC도 보기 (a축)

기판 a—

  정합 InGaAs: x, Eg, λg—

  정합 SiGe: x—

  불일치 f (가장 가까운 물질)—

  과녁: InP 위 1.55 μm 검출기—

채운 점은 직접, 빈 점은 간접 띠 간격이다. 같은 세로선 위의 물질끼리 격자가 정합한다. 선은 혼정이다: InGaAs(GaAs–InAs), AlGaAs(GaAs–AlAs), SiGe(Si–Ge). 해볼 것: ① 기판을 InP로 맞추면 세로선이 InGaAs 선과 x = 0.53에서 만난다. Eg ≈ 0.74 eV, λg ≈ 1.68 μm라 1.55 μm 광통신 검출기가 된다(과녁). ② GaAs 선 위에서는 AlGaAs가 x와 상관없이 거의 정합한다. 그래서 GaAs/AlGaAs 양자 우물과 HEMT가 쉽다. ③ Si 선은 Ge와 4.2% 어긋난다. SiGe는 정합하지 않고 변형된 채로 자라므로 두께에 한계가 있다(3장의 임계 두께).

격자 정합 에피 설계격자 불일치 \(f = (a_{\text{층}} - a_{\text{기판}})/a_{\text{기판}}\)이 0이 아니면, 얇은 층은 기판에 맞춰 늘거나 줄어든 채(변형) 자라다가 임계 두께를 넘으면 미스핏 전위로 풀린다. 그래서 설계는 두 갈래다. ① 정합: InP 위 In0.53Ga0.47As(광검출기·HBT), GaAs 위 AlGaAs(레이저·HEMT). 지도의 세로선에서 조성을 고른다. ② 의도적 변형: Si 위 Si1−xGex(f ≈ 4.2x%)를 임계 두께 아래로 길러 pMOS 소스·드레인에 압축 응력을 걸고 정공 이동도를 올린다. 이때 Ge 조성은 HRXRD 로킹 곡선으로 잰다(2장). 증착 장비와 성장 조건은 SemiBooks 공정 · 박막 증착(에피택시), 변형 채널은 SemiBooks 공정 · 첨단 소자 공정.

실리콘의 도펀트, 비저항, 깊은 준위

  얕은 도펀트

원소	형	Eion (meV)	D0 (cm²/s)	Ea (eV)	D(1000 °C) (cm²/s)	√(Dt), 1 h (nm)	최대 고용도 (cm⁻³)	

P 인	n (주개)	45	3.85	3.66	1.25 × 10⁻¹⁴	67	약 1.3 × 10²¹	

  As 비소	n (주개)	54	0.32	3.56	2.59 × 10⁻¹⁵	31	약 1.8 × 10²¹	

  Sb 안티모니	n (주개)	39	0.214	3.65	7.62 × 10⁻¹⁶	17	약 7 × 10¹⁹	

  B 붕소	p (받개)	45	0.76	3.46	1.53 × 10⁻¹⁴	74	약 6 × 10²⁰	

  Al 알루미늄	p (받개)	57	—	—	—	—	약 2 × 10¹⁹	

  Ga 갈륨	p (받개)	65	—	—	—	—	약 4 × 10¹⁹	

  In 인듐	p (받개)	160	—	—	—	—	약 4 × 10¹⁷	

이온화 에너지는 Solid.dopants(띠 끝에서 잰 값), D0·Ea는 Solid.dopantDiffusion의 진성 확산 대표값이다. D(1000 °C)와 1시간 확산 길이 \(\sqrt{Dt}\)는 그 값으로 계산했다. 실제 확산은 농도·점결함·분위기(산화 증진 확산, 과도 증진 확산)에 따라 몇 배씩 달라진다(4장). 고용도(solid solubility)는 결정이 녹여 받을 수 있는 최대 농도이고, 대략 1100–1200 °C 부근의 최댓값(Trumbore 계열)을 적었다. As·P는 이보다 낮은 농도(약 3 × 10²⁰ cm⁻³)부터 전기적으로 비활성인 덩어리를 만든다.

TOOLSi 도핑 ↔ 비저항 계산기

곡선 위 점을 끌기

도펀트n형 (P·As)p형 (B)

도핑 N (cm⁻³)
  비저항 ρ (Ω·cm)
  막 두께 t (μm)

다수 캐리어 이동도—

  n / p—

  전도도 σ—

  면저항 Rs = ρ/t—

  확산 계수 D = μkBT/q—

300 K, 완전 이온화, 보상 없음을 가정한다(Solid.siResistivity). 위 칸에 N을 넣으면 ρ가, 가운데 칸에 ρ를 넣으면 필요한 N이 나온다. 웨이퍼 사양서의 "p형 1–10 Ω·cm"는 B 약 1.4 × 10¹⁵ – 1.5 × 10¹⁶ cm⁻³다. 해볼 것: ① 10 Ω·cm n형은 P 약 4.5 × 10¹⁴ cm⁻³. ② 같은 N에서 p형 비저항은 n형의 2–3배다(μp < μn). ③ 10¹⁹ 이상에서는 띠 간격 축소와 불완전 이온화를 무시한 이 식의 오차가 커진다(11장).

n형 Si에 P를 10의 16.0제곱 cm⁻³ 넣으면 전자 이동도는 , 비저항은 이다. 같은 농도의 B를 넣은 p형은 이다. P 원자 하나가 Si 원자 개 중 하나꼴이다.

깊은 준위 불순물

  띠 간격 한가운데 가까운 준위를 만드는 불순물을 깊은 준위(deep level) 불순물이라 한다. 주로 전이 금속이다. 얕은 도펀트와 달리 캐리어를 거의 내놓지 않는다. 대신 전자와 정공을 번갈아 붙잡는 SRH 재결합 중심이 되어 소수 캐리어 수명을 줄이고, 공핍층에서는 누설 전류를 만든다(12장). 실리콘의 중간 띠 \(E_i - E_v\)는 Solid.Ei로 0.563 eV다.

불순물	자리	준위	특징	

Fei	격자간	Ev + 0.38 (D)	σn ≈ 4 × 10⁻¹⁴, σp ≈ 7 × 10⁻¹⁷ cm² — p형 수명 킬러, 상온에서 B와 FeB 쌍 형성	

  FeB 쌍	B와 쌍	Ec − 0.26 (A), Ev + 0.10 (D)	빛·200 °C 가열로 Fei ↔ FeB를 오가며 수명이 바뀐다 → Fe 농도 측정법	

  Aus	치환	Ec − 0.55 (A), Ev + 0.35 (D)	중간 띠 간격 근처 — 고전적 수명 제어(스위칭 다이오드)	

  Pts	치환	Ec − 0.23 (A), Ev + 0.32 (D)	전력 소자 수명 제어(누설이 Au보다 작다)	

  Cu	격자간·석출	Ev + 0.24 외 여러 준위 (약)	확산이 매우 빨라 상온에서도 표면·결함으로 모여 석출물이 된다	

  Ni	치환·석출	Ec − 0.35 (A), Ev + 0.23 (약)	대부분 NiSi₂ 석출물로 존재 — 산화막 결함의 원인	

  Tii	격자간	Ec − 0.27 (D), Ev + 0.26 (DD)	확산이 느려 태양 전지용 Si에서도 낮은 농도로 수명을 깎는다	

  Cri	격자간	Ec − 0.22 (D)	Fe처럼 B와 CrB 쌍을 만든다	

  Zns	치환	Ev + 0.31, Ev + 0.55 (A, 약)	이중 받개	

D: 주개, A: 받개, DD: 이중 주개. 준위는 Graff(Metal Impurities in Silicon-Device Fabrication, 2000)와 Sze & Ng의 대표값이고, 문헌에 따라 ±0.02–0.05 eV 차이 난다. "약"이라고 적은 준위는 보고값이 흩어져 있다. 확산 대표값(Solid.dopantDiffusion): Fe D = 1.0 × 10⁻³ exp(−0.67 eV/kBT), Cu 3 × 10⁻⁴ exp(−0.18 eV/kBT), Au 1.1 × 10⁻³ exp(−1.12 eV/kBT) cm²/s. 이 식으로 상온 Cu의 \(D\)는 2.8 × 10⁻⁷ cm²/s나 된다. 1시간이면 약 0.3 mm를 간다.

재결합 계수 (Solid.recomb)	복사 B (cm³/s)	오제 Cn (cm⁶/s)	오제 Cp (cm⁶/s)	출처	

Si	4.73 × 10⁻¹⁵	2.8 × 10⁻³¹	9.9 × 10⁻³²	Trupke 2003; Dziewior–Schmid 1977	

  Ge	6.4 × 10⁻¹⁴	약 10⁻³⁰	약 10⁻³⁰	대표값	

  GaAs	7.2 × 10⁻¹⁰	약 10⁻³⁰	약 10⁻³⁰	대표값	

금속: 비저항, 평균 자유 행로, 일함수

금속	구조	a (/ c) (nm)	밀도 (g/cm³)	ρ0 (μΩ·cm)	λ (nm)	ρ0λ (10⁻¹⁶ Ω·m²)	일함수 W (eV)	n (10²⁸ m⁻³)	EF (eV)	κ (W/m·K)	α (10⁻⁶/K)	ΘD (K)	녹는점 (°C)	

Cu 구리	fcc	0.3615	8.96	1.68	39.9	6.70	4.65	8.47	7.00	401	16.5	343	1085	

  Ag 은	fcc	0.4086	10.49	1.59	53.3	8.47	4.26	5.86	5.49	429	18.9	225	962	

  Au 금	fcc	0.4078	19.3	2.21	37.7	8.33	5.1	5.90	5.53	318	14.2	165	1064	

  Al 알루미늄	fcc	0.4050	2.7	2.65	18.9	5.01	4.28	18.10	11.70	237	23.1	428	660	

  W 텅스텐	bcc	0.3165	19.3	5.28	19.1	10.08	4.55	—	—	173	4.5	400	3422	

  Mo 몰리브데넘	bcc	0.3147	10.28	5.34	14.4	7.69	4.6	—	—	138	4.8	450	2623	

  Co 코발트	hcp	0.2507 / 0.4069	8.9	6.2	11.8	7.32	5	—	—	100	13	445	1495	

  Ru 루테늄	hcp	0.2706 / 0.4282	12.4	7.1	6.6	4.69	4.71	—	—	117	6.4	600	2334	

  Ni 니켈	fcc	0.3524	8.91	6.93	5.87	4.07	5.15	—	—	91	13.4	450	1455	

  Ti 타이타늄	hcp	0.2951 / 0.4686	4.51	약 42	—	—	4.33	—	—	22	8.6	420	1668	

ρ0는 실온(20–25 °C) 벌크 비저항이다. λ는 300 K 전자의 평균 자유 행로(mean free path)로, 제일원리 페르미 면 계산으로 구한 Gall(J. Appl. Phys. 119, 085101, 2016)의 값이다. Cu·Ag·Au·Al·W·Mo·Co·Ru의 ρ0·λ·W·n·EF는 Solid.metals 값이다. Ni의 ρ0(CRC, 20 °C)와 λ(Gall 2016, ρ0λ = 4.07 × 10⁻¹⁶ Ω·m²)는 새로 넣었다. Ti는 λ 자료를 싣지 않았다. 일함수는 다결정 대표값(Michaelson 1977)이고, 면 방위에 따라 ±0.3 eV 달라진다. 전자 밀도 n과 EF는 자유 전자 모형이 잘 맞는 금속만 적었다(Ashcroft–Mermin; 7장). Solid.metals의 W 항목에 있는 n = 6.3 × 10²⁸ m⁻³은 d 띠 금속에서 뜻이 분명하지 않아 표에서 뺐다. Co·Ru·Ti는 육방정이라 a / c를 함께 적었다. ΘD는 Cu·Ag·Au·Al·W가 Solid.debyeT, 나머지는 Kittel의 값이다.

TOOL배선 금속 고르기: ρ0–λ 지도와 얇은 막 비저항

막대 위를 좌우로 끌어 두께 t

막 두께 t 
  Cu 장벽+라이너 (한쪽) 
  결정립계 산란 포함 (D = t, R = 0.4)

왼쪽: 가로 λ, 세로 ρ0(로그 눈금). 점선은 ρ0λ가 같은 선(4, 7, 10 × 10⁻¹⁶ Ω·m²)이다. 오른쪽: 두께 t인 막의 비저항. 표면 산란은 푹스–존트하이머(Solid.fsRatio, 난반사 p = 0), 결정립계 산란은 마야다스–샤츠케스(Solid.msRatio, 결정립 D = t)로 넣고 둘을 마티센 규칙으로 더했다(7장). Cu에는 확산 장벽(TaN/Ta) 두께만큼 전도 단면이 줄어드는 효과를 따로 넣을 수 있다. 해볼 것: ① t = 50 nm에서는 Cu가 가장 낮다. ② t를 줄이면 ρ0λ가 작은 Ru·Ni의 순위가 올라간다. ③ Cu 장벽을 한쪽 2 nm로 두면 t ≈ 20 nm 아래에서 Ru·Ni·Mo·Co가 Cu를 앞지르고, t = 10 nm에서는 Cu가 Ru의 두 배다.

배선 금속 선택 기준: ρ0와 λ벌크에서는 ρ0가 작은 금속이 이기지만, 선폭이 λ보다 좁아지면 표면·결정립계 산란 때문에 비저항이 대략 \(\rho \approx \rho_0(1 + c\,\lambda/w)\)로 커진다. 선폭 w가 아주 작을 때 남는 항은 \(c\,\rho_0\lambda/w\)이므로, 좁은 배선의 성능 지표는 ρ0가 아니라 ρ0λ 곱이다. Cu는 6.7, Ru는 약 4.7, Co는 7.3 × 10⁻¹⁶ Ω·m²다. 게다가 Cu는 유전막 속으로 확산하므로 2–3 nm 장벽·라이너가 필요하다. 장벽이 차지하는 단면만큼 전도 면적이 줄어들어 10 nm대 선폭에서는 장벽 없이 쓸 수 있는 Ru·Co·Mo가 유리해진다. 신뢰성(전자 이동 \(E_a\), 녹는점이 높을수록 유리)과 CMP·식각 공정성도 함께 따진다. 공정 쪽 이야기는 SemiBooks 공정 · 금속 배선, 회로 쪽 RC 지연은 SemiBooks 디지털 회로 · 배선.

절연막

절연막	상태	밀도 (g/cm³)	Eg (eV)	εr (정적)	굴절률 n	ε∞ = n²	ΔEc (eV)	ΔEv (eV)	mox	EOT/t	항복 (MV/cm)	

SiO₂ 이산화 규소	비정질(열산화)	2.2–2.27	9	3.9	1.46	2.13	3.1	4.78	0.42	1	10–15	

  Si₃N₄ 질화 규소	비정질(LPCVD)	2.9–3.1	5.3	7.5	2	4.00	2.1	2.08	0.4	0.52	5–10	

  Al₂O₃ 산화 알루미늄	비정질(ALD)	3.0–3.5	8.8	9.0	1.65	2.72	2.8	4.88	0.35	0.433	5–10	

  HfO₂ 산화 하프늄	단사정/비정질	9.7	5.8	25	2	4.00	1.5	3.18	0.17	0.156	4–7	

  ZrO₂ 산화 지르코늄	단사정·정방정	5.7–6.1	5.8	25	2.1	4.41	1.5	3.18	—	0.156	약 4–7	

  SiCOH low-k	비정질(PECVD)	1.2–1.4	약 8	2.4–3.0	1.4	1.96	—	—	—	—	3–6	

SiO₂·Si₃N₄·Al₂O₃·HfO₂의 εr·Eg·ΔEc(Si 전도대 기준 전자 장벽)·mox(터널링 유효 질량)는 Q.dielectrics 값이다. ZrO₂는 Robertson(2004)의 대표값이다. ΔEv = Eg − 1.12 − ΔEc로 계산했다. EOT/t = 3.9/εr는 같은 정전 용량을 주는 SiO₂ 두께의 비다. 박막 값은 증착법·열처리·결정상에 따라 크게 달라진다. 예를 들어 HfO₂의 εr는 단사정 약 16–20, 정방정·입방정 약 25–30이다. low-k SiCOH는 치밀막이 2.7–3.0, 다공막이 2.2–2.5이다. 굴절률은 633 nm 근처 값이고, 항복 전계는 막 두께와 측정법에 민감한 대략값이다. MOS 계면과 띠 정렬은 13장, 유전율의 물리는 14장.

표 찾아 쓰기 연습

  필요한 값은 모두 이 부록의 표와 계산기에 있다. 문제에 값이 주어지면 그 값을 쓴다.

표의 격자 상수로 (가) Si 기판 위 Ge 층, (나) Ge 기판 위 GaAs 층의 격자 불일치 \(f = (a_{\text{층}} - a_{\text{기판}})/a_{\text{기판}}\)를 %로 구하라.

Si 0.54310, Ge 0.56579, GaAs 0.56533 nm.

  (가) \((0.56579 - 0.54310)/0.54310 = +4.18\%\)(층이 크다 → 압축 변형). (나) \((0.56533 - 0.56579)/0.56579 = -0.081\%\). Ge 위 GaAs는 거의 정합하여, 우주용 다중 접합 태양 전지가 Ge 기판에서 출발한다.

Si 광학 포논의 라만 선 520.7 cm⁻¹를 meV와 THz로 바꿔라.

1 cm⁻¹ = 0.123 984 meV = 0.029 979 THz.

  \(520.7\times0.123984 = 64.6\ \text{meV}\), \(520.7\times0.0299792 = 15.6\ \text{THz}\). 온도로는 \(64.56/0.086173 = 749\) K이므로 300 K에서는 점유수가 \(1/(e^{2.50}-1) = 0.09\)로 작다.

InP(a = 0.58687 nm)에 격자 정합하는 InxGa1−xAs의 조성 x와 300 K 띠 간격을 구하라. GaAs a = 0.56533 nm, Eg = 1.424 eV; InAs a = 0.60583 nm, Eg = 0.354 eV; 휨 매개변수 b = 0.477 eV.

\(x = (a_{\text{InP}} - a_{\text{GaAs}})/(a_{\text{InAs}} - a_{\text{GaAs}})\).

  \(x = 0.02154/0.04050 = 0.532\). \(E_g = 0.468\times1.424 + 0.532\times0.354 - 0.477\times0.532\times0.468 = 0.6665 + 0.1883 - 0.1188 = 0.736\ \text{eV}\). 흡수 끝은 \(1239.84/0.736 = 1684\) nm라 1.55 μm 빛을 흡수한다. 에피 지도의 과녁과 같다.

P를 \(1.0\times10^{16}\ \text{cm}^{-3}\) 도핑한 n형 Si의 300 K 비저항을 구하라. 이동도는 Solid.mobility 맞춤식 값(1184 cm²/(V·s))을 쓰고, 소수 캐리어 기여는 무시한다.

\(\rho = 1/(qn\mu_n)\), \(n \approx N_d\).

  \(\rho = 1/(1.602\times10^{-19}\times10^{16}\times1184) = 0.527\ \Omega\cdot\text{cm}\). 비저항 계산기에 1e16을 넣어도 같은 값이 나온다. 어빈 곡선에서 읽는 0.5 Ω·cm와 맞는다.

붕소의 진성 확산 계수 \(D = 0.76\,\exp(-3.46\ \text{eV}/k_BT)\) cm²/s로 1000 °C에서의 D와 1시간 확산 길이 \(\sqrt{Dt}\)를 구하라.

\(k_BT = 8.617\times10^{-5}\times1273.15 = 0.10971\) eV, \(D = 0.76\,e^{-31.54} = 1.53\times10^{-14}\ \text{cm}^2/\text{s}\). \(\sqrt{Dt} = \sqrt{1.53\times10^{-14}\times3600} = 7.42\times10^{-6}\ \text{cm} = 74\ \text{nm}\). 도펀트 표의 값과 같다.

금속 표의 ρ0와 λ로 Cu와 Ru의 ρ0λ 곱의 비를 구하라. 얇은 선폭 극한에서 어느 쪽이 유리한가?

Cu \(1.68\times39.9 = 67.0\), Ru \(7.1\times6.6 = 46.9\)(단위 μΩ·cm·nm = 10⁻¹⁷ Ω·m²). 비는 \(67.0/46.9 = 1.43\)이다. 선폭이 λ보다 훨씬 좁으면 \(\rho \propto \rho_0\lambda/w\)이므로 Ru가 유리하다. 벌크 비저항만 보면 Cu가 4배 낮다.

격자간 Fe의 주개 준위 Ev + 0.38 eV는 Si의 진성 준위 Ei에서 얼마나 떨어져 있는가? \(E_i - E_v = E_g/2 + (k_BT/2)\ln(N_v/N_c)\)에 Solid.semis 값(Eg = 1.1245 eV, Nc = 2.86 × 10¹⁹, Nv = 3.10 × 10¹⁹ cm⁻³)을 쓴다.

\(E_i - E_v = 0.5622 + 0.012926\times\ln(1.084) = 0.5622 + 0.0010 = 0.563\) eV. \(E_t - E_i = 0.38 - 0.563 = -0.183\) eV. 중간 띠에서 7 kBT 떨어져 있지만 정공 포획 단면적이 작아(σn/σp ≈ 600) p형에서는 강한 재결합 중심이 된다(12장).

1550 nm 광통신 빛을 띠 간 흡수로 검출할 수 있는 물질은?

SiGaAsInPInP에 정합한 In0.53Ga0.47As

  흡수하려면 \(E_g < 1239.84/1550 = 0.80\) eV여야 한다. Si 1.12, GaAs 1.424, InP 1.344 eV는 모두 크고, In0.53Ga0.47As(0.74 eV, λg ≈ 1.68 μm)만 흡수한다. Ge(0.66 eV)도 흡수하므로 Si 위에 Ge 광검출기를 붙이는 실리콘 포토닉스가 있다.

File: solid-state/chapters/reciprocal-diffraction.html
역격자와 X선 회절 · 고체물리 · SciBook

Chapter 02

  역격자와 X선 회절

  원자 사이 거리는 0.2–0.5 nm라서 가시광선 현미경으로는 보이지 않는다. 그런데 파장이 0.154 nm인 X선을 결정에 비추면 원자면들이 일제히 거울처럼 빛을 되돌려 보내는 각도가 있다. 그 각도들의 목록이 곧 결정의 지문이다. 앞 장이 원자가 놓인 실공간을 다뤘다면, 이 장은 회절이 사는 역공간으로 넘어간다. 역격자, 브릴루앙 영역, 구조 인자라는 도구를 갖추고 나면, 팹의 인라인 XRD가 SiGe 소스·드레인의 Ge 조성을 0.5% 정밀도로 읽어 내는 원리까지 이해하게 된다. 아래 화면에서 X선이 원자면에서 반사되는 모습을 먼저 보자.

  입사각 손잡이나 그래프를 끌어 보세요

브래그 법칙 \(2d\sin\theta = n\lambda\)를 경로차로 유도하고, 입방정 \(d_{hkl} = a/\sqrt{h^2+k^2+l^2}\)과 함께 회절각을 계산한다.

  역격자 벡터 \(\vec b_i\)를 실격자에서 구하고, \(\vec G_{hkl} \perp (hkl)\), \(|\vec G_{hkl}| = 2\pi/d_{hkl}\)를 보인다. fcc의 역격자가 bcc임을 계산한다.

  라우에 조건 \(\vec k' - \vec k = \vec G\)가 브래그 법칙과 같음을 보이고, 에발트 구로 어떤 반사가 나타나는지 판단한다.

  브릴루앙 영역을 역격자의 위그너–자이츠 셀로 그리고, fcc 영역(깎은 팔면체)의 Γ·X·L·K 점의 좌표와 거리를 구한다.

  구조 인자 \(F_{hkl}\)로 bcc·fcc·다이아몬드·섬아연석의 소멸 규칙을 유도하고, 원자 산란 인자와 디바이–월러 인자의 역할을 설명한다.

  분말 회절 패턴을 지수화해 구조와 격자 상수를 정하고, 셰러 식으로 결정립 크기를 구한다.

  고분해능 XRD의 (004)·(224) 로킹 곡선과 역공간 지도에서 SiGe 에피층의 Ge 조성과 완화도를 구한다.

브래그 법칙: 원자면이 거울이 되는 각도

  결정에 X선을 쏘면 각 원자의 전자 구름이 X선의 전기장에 흔들려 같은 진동수의 빛을 사방으로 다시 내보낸다(톰슨 산란). 원자 하나가 내보내는 빛은 약하고 방향도 없지만, 수십억 개 원자가 규칙적으로 늘어서 있으면 이야기가 달라진다. 대부분의 방향에서는 산란파들의 위상이 제멋대로라 서로 지워지고, 특정한 방향에서만 모든 원자의 파가 같은 위상으로 겹쳐 강한 빔이 된다. 이것이 회절(diffraction)이다.

  1913년 W. L. 브래그는 이 현상을 놀랍도록 단순한 그림으로 풀었다. 결정을 간격 \(d\)인 평행한 원자면의 더미로 보고, 각 면이 X선의 일부를 거울처럼 반사한다고 생각하자. 한 면에서의 반사는 입사각과 반사각이 같은 방향에서 위상이 맞는다(같은 면 안 원자들끼리). 남은 질문은 서로 다른 면에서 반사된 파의 위상이 맞느냐다. 아래 그림에서 아래 면에서 반사된 파는 위 면의 파보다 \(d\sin\theta\)씩 두 번, 모두 \(2d\sin\theta\) 더 간다.

간격 \(d\)인 두 원자면에서의 반사. 굵은 주황 구간이 아래 면에서 반사된 파가 더 가는 길이다. 이 경로차가 파장의 정수배일 때 모든 면의 반사파가 같은 위상으로 더해진다.
  
  브래그 법칙
  간격 \(d\)인 원자면 무리에서 파장 \(\lambda\)인 X선이 강하게 반사되는 조건은

  $$2d\sin\theta = n\lambda \qquad (n = 1, 2, 3, \dots)$$

  \(\theta\)는 원자면과 빔 사이의 각(브래그 각(Bragg angle))으로, 면 법선과의 각이 아니다. 입사 빔과 회절 빔 사이의 각은 \(2\theta\)이고, 회절계는 보통 이 \(2\theta\)를 눈금으로 쓴다.

\(\sin\theta \le 1\)이므로 \(\lambda \le 2d\)여야 반사가 생긴다. 가시광선(400–700 nm)으로는 원자 간격(0.3 nm)의 면이 반사를 만들 수 없고, 1 Å 근처의 X선이어야 한다. 실험실 회절계는 대부분 구리 표적에서 나오는 Cu Kα1(Cu Kα1 line) 선 \(\lambda = 0.15406\) nm를 쓴다. \(n\)차 반사는 간격 \(d/n\)인 가상의 면에서의 1차 반사로 볼 수 있어서, 결정학에서는 보통 \(n\)을 밀러 지수에 흡수해 \(2d_{hkl}\sin\theta = \lambda\)로 쓴다. 예를 들어 (111) 면의 2차 반사는 "(222) 반사"라 부른다.

  입방정에서 면 간격은 앞 장에서 본 대로 \(d_{hkl} = a/\sqrt{h^2+k^2+l^2}\)이다. 따라서

  $$\sin^2\theta_{hkl} = \frac{\lambda^2}{4a^2}\,(h^2 + k^2 + l^2)$$입방정에서는 \(\sin^2\theta\)가 정수 \(N = h^2+k^2+l^2\)에 비례한다. 분말 패턴을 지수화할 때 이 사실을 쓴다(5절).

면 간격 0.3136(실리콘 (111) 면)에 파장 0.1541인 X선을 비추면, 1차 반사는 \(\theta =\) , 회절계 눈금으로 \(2\theta =\) 에서 나타난다. 

왜 하필 위상이 정확히 맞을 때만 밝을까? 면이 두 장이면 경로차가 반 파장일 때만 완전히 꺼지고 그 사이는 어중간하게 밝다. 그러나 면이 \(N\)장이면 합 \(\sum_n e^{in\delta}\)(\(\delta = 2\pi\cdot2d\sin\theta/\lambda\))는 \(\delta\)가 \(2\pi\)의 정수배에서 크기 \(N\)이 되고, 조금만 벗어나도 거의 0이 된다. 봉우리 폭은 \(1/N\)에 비례해 좁아진다. 결정은 \(N \sim 10^5\)장이 넘으니 반사는 칼날처럼 날카롭다. 거꾸로 결정이 작으면 봉우리가 넓어진다 — 5절의 셰러 식이 이 원리를 이용한다.

면 간격 0.3136 nm인 실리콘 (111) 면에 Cu Kα1(0.1541 nm)을 쓰면, 입사각을 0°에서 90°까지 돌릴 때 강한 반사(\(n = 1, 2, \dots\))는 몇 번 나타날까?

  1번2번4번무한히 많다

  \(n \le 2d/\lambda = 0.6272/0.1541 = 4.07\)이므로 \(n = 1, 2, 3, 4\)의 네 번이다. 실험대에서 입사각을 끌어 과녁 네 개를 모두 찾아보자. (실제 Si에서는 \(n = 2\), 곧 (222) 반사가 구조 인자 때문에 거의 사라진다 — 4절.)

SIMULATOR브래그 실험대: 경로차를 파장에 맞춰라

광원 손잡이를 끌어 입사각을 바꾼다

입사각 θ 
  면 간격 d 
  파장 λ 
  X선 관Cu KαMo KαCr Kα

찾은 반사(과녁)

경로차 2d sinθ—

  경로차 / λ—

  반사 세기(면 20장)—

해볼 것: ① 입사각을 끌어 경로차/λ가 1, 2, 3 …이 되는 각을 모두 찾아 과녁을 채워라. 오른쪽 두 파가 겹쳐 합이 커지는지 보라. ② Mo Kα(짧은 파장)로 바꾸면 과녁이 몇 개로 늘어나는가? Cr Kα는? ③ 면 간격을 0.1 nm로 줄이고 Cr Kα를 쓰면 왜 반사가 하나도 없는가?

실리콘(\(a = 0.5431\) nm)의 (111) 면에서 Cu Kα1(\(\lambda = 0.15406\) nm) 1차 반사가 나타나는 \(2\theta\)를 구하라. 이 면 무리로 가능한 최고 차수 \(n\)은?

  풀이 보기
  전략 \(d_{111} = a/\sqrt3\)을 구해 브래그 법칙에 넣는다. 최고 차수는 \(\sin\theta \le 1\)에서.

  풀이 \(d_{111} = 0.5431/1.7321 = 0.31356\) nm. \(\sin\theta = \lambda/2d = 0.15406/0.62712 = 0.24566\) → \(\theta = 14.22°\), \(2\theta = 28.44°\). \(n_\text{max} = \lfloor 2d/\lambda \rfloor = \lfloor 4.07 \rfloor = 4\).

  2θ = 28.44°, n ≤ 4

  검토 실리콘 분말 회절의 첫 봉우리가 실제로 \(2\theta = 28.44°\)에 있다(표준 자료). 이 값은 장비 각도 보정에 쓰는 기준이기도 하다.

다이아몬드 구조로 알려진 시료의 (111) 반사가 Cu Kα1로 \(2\theta = 27.28°\)에서 관측되었다. 면 간격과 격자 상수를 구하고 물질을 추정하라.

  풀이 보기
  전략 \(d = \lambda/(2\sin\theta)\), 다음 \(a = d\sqrt{3}\).

  풀이 \(\theta = 13.64°\), \(\sin\theta = 0.23582\) → \(d = 0.15406/(2\times0.23582) = 0.3266\) nm. \(a = 0.3266\times\sqrt3 = 0.5658\) nm.

  d₁₁₁ = 0.3266 nm, a = 0.5658 nm → 저마늄(Ge)

  검토 Si보다 각이 1.16° 작다. 격자 상수가 4.2% 크면 \(\sin\theta\)가 4.2% 작아지기 때문이다. 이 작은 각도 차이가 6절에서 SiGe 조성을 재는 원리다.

역격자와 라우에 조건

  브래그 그림은 직관적이지만, 면 무리가 수없이 많은 3차원 결정에서 "어느 면에서 어떤 방향으로 반사되는가"를 한꺼번에 다루기에는 불편하다. 면 무리 하나를 그 법선 방향과 간격 두 가지로 요약하면 화살표 하나로 나타낼 수 있다. 방향은 면에 수직, 길이는 \(2\pi/d\)인 벡터 — 이런 벡터들이 모여 만드는 격자가 역격자(reciprocal lattice)다.

  역격자
  실격자의 기본 벡터가 \(\vec a_1, \vec a_2, \vec a_3\)이면 역격자의 기본 벡터는

  $$\vec b_1 = 2\pi\,\frac{\vec a_2\times\vec a_3}{\vec a_1\cdot(\vec a_2\times\vec a_3)},\quad \vec b_2 = 2\pi\,\frac{\vec a_3\times\vec a_1}{\vec a_1\cdot(\vec a_2\times\vec a_3)},\quad \vec b_3 = 2\pi\,\frac{\vec a_1\times\vec a_2}{\vec a_1\cdot(\vec a_2\times\vec a_3)}$$

  로, \(\vec a_i\cdot\vec b_j = 2\pi\delta_{ij}\)를 만족한다. 역격자 벡터(reciprocal lattice vector)는 \(\vec G = h\vec b_1 + k\vec b_2 + l\vec b_3\)(\(h,k,l\) 정수)이고, 모든 실격자 벡터 \(\vec R\)에 대해 \(e^{i\vec G\cdot\vec R} = 1\)이다.

마지막 성질이 역격자의 정체다. 역격자 벡터는 "격자의 주기와 맞아떨어지는 평면파 \(e^{i\vec G\cdot\vec r}\)의 파수"들이다. 결정의 전자 밀도처럼 격자 주기를 가진 함수는 모두 이런 평면파들의 푸리에 급수 \(n(\vec r) = \sum_{\vec G} n_{\vec G}\,e^{i\vec G\cdot\vec r}\)로 쓸 수 있다. 실격자의 단위가 길이라면 역격자의 단위는 길이의 역수(nm⁻¹)이고, 실격자에서 촘촘한 방향은 역격자에서 듬성듬성해진다. 결정학에서는 \(2\pi\)를 빼고 \(|\vec G| = 1/d\)로 쓰기도 하니 문헌을 읽을 때 조심한다(이 책은 물리 관례 \(2\pi\)를 넣는다).

정사각육방

  MINI LAB왼쪽 실격자의 기본 벡터 \(\vec a_1\)(청록), \(\vec a_2\)(주황) 끝을 끌어 보라. 오른쪽 역격자에서 \(\vec b_1\)은 언제나 \(\vec a_2\)에 수직이고 \(\vec b_2\)는 \(\vec a_1\)에 수직이다. \(\vec a_1\)을 늘이면 \(\vec b_1\)은 짧아진다 — 실격자 셀 넓이와 역격자 셀 넓이의 곱은 늘 \((2\pi)^2\)이다.
  
  역격자 벡터와 면 무리

  역격자의 쓸모는 다음 정리에 있다. 밀러 지수 \((hkl)\)인 면 무리에 대해, 역격자 벡터 \(\vec G_{hkl} = h\vec b_1 + k\vec b_2 + l\vec b_3\)는

  $$\vec G_{hkl} \perp (hkl)\ \text{면}, \qquad |\vec G_{hkl}| = \frac{2\pi}{d_{hkl}}$$증명: \((hkl)\) 면은 축을 \(\vec a_1/h, \vec a_2/k, \vec a_3/l\)에서 자른다. 면 위의 두 벡터 \(\vec a_1/h - \vec a_2/k\)와 \(\vec G\)의 내적은 \(2\pi - 2\pi = 0\)이라 수직이다. 원점에서 면까지의 거리는 \(\hat G\cdot\vec a_1/h = 2\pi/|\vec G|\)이다.

즉 면 무리 하나 = 역격자점 하나다. 실리콘 결정 속의 수많은 면들((111), (220), (311), …)이 역공간에서는 질서 정연한 점들의 격자로 정리된다. 입방정에서는 \(\vec b_i = (2\pi/a)\hat x_i\)라서 \(|\vec G_{hkl}| = (2\pi/a)\sqrt{h^2+k^2+l^2}\)이고, 위의 \(d_{hkl}\) 식이 바로 나온다.

MINI LAB오른쪽 역격자에서 \(\vec G\)의 끝(흰 손잡이)을 다른 역격자점으로 끌어 보라. 왼쪽 실격자에 그 \((hk)\) 면 무리(직선들)가 그려진다. \(\vec G\)가 길수록 면 간격이 좁고, 면은 늘 \(\vec G\)에 수직이다.
  
  라우에 조건과 에발트 구

  회절을 파수 벡터로 다시 쓰자. 입사 X선의 파수 벡터를 \(\vec k\), 회절된 X선을 \(\vec k'\)라 하면(탄성 산란이므로 \(|\vec k'| = |\vec k| = 2\pi/\lambda\)), 위치 \(\vec r\)의 전자에서 산란된 파는 위상 인자 \(e^{-i\Delta\vec k\cdot\vec r}\)(\(\Delta\vec k = \vec k' - \vec k\))를 얻는다. 결정 전체의 산란 진폭은 전자 밀도의 푸리에 변환

  $$A(\Delta\vec k) \propto \int n(\vec r)\,e^{-i\Delta\vec k\cdot\vec r}\,dV = \sum_{\vec G} n_{\vec G}\int e^{i(\vec G - \Delta\vec k)\cdot\vec r}\,dV$$적분은 \(\Delta\vec k = \vec G\)일 때만 결정 부피에 비례하는 큰 값이 되고, 그 밖에서는 진동해 거의 0이 된다.

라우에 조건
  회절은 산란 벡터가 역격자 벡터와 같을 때 일어난다.

  $$\Delta\vec k = \vec k' - \vec k = \vec G$$

  이것이 라우에 조건(Laue condition)이다. 산란 진폭의 크기는 \(n_{\vec G}\)에, 곧 단위 셀 안 원자 배치(4절의 구조 인자)에 달려 있다.

입사 X선의 파수 벡터 \(\vec k\), 크기 \(2\pi/\lambda\).
탄성 산란이므로 회절 파 \(\vec k'\)도 크기가 같고 방향만 \(2\theta\) 꺾인다.
라우에 조건: 두 벡터의 차가 역격자 벡터 \(\vec G\). \(\vec k, \vec k', \vec G\)는 두 변이 같은 삼각형을 이룬다. \(\vec G\)는 반사면의 법선이고, \(\vec k\)와 면이 이루는 각이 \(\theta\)다.
삼각형 밑변 \(|\vec G| = 2k\sin\theta\)에 \(|\vec G| = 2\pi/d\)를 넣으면 브래그 법칙이 나온다. 두 그림은 같은 물리다.

  라우에 조건 \(\vec k' - \vec k = \vec G\)에서 브래그 법칙으로. 제곱하면 \(2\vec k\cdot\vec G + G^2 = 0\) — 이 식은 다음 절의 브릴루앙 영역 경계, 그리고 8장 띠 구조에서 전자파가 반사되는 조건으로 다시 나온다.
  
  라우에 조건을 그림으로 푸는 방법이 에발트 구(Ewald sphere)다. 역격자를 그리고, 입사 파수 벡터 \(\vec k\)를 그 끝이 역격자 원점 O에 오도록 놓는다. \(\vec k\)의 시작점 C를 중심으로 반지름 \(k = 2\pi/\lambda\)인 구를 그리면, 구 표면에 걸린 역격자점마다 회절 빔이 하나씩 나간다(C에서 그 점을 향하는 방향이 \(\vec k'\)). 구가 아무 점도 지나지 않으면 회절은 없다. 단색 X선과 고정된 단결정으로는 대개 반사가 없으므로, 실험은 다음 셋 중 하나로 구에 점을 걸리게 한다.

라우에법
파장이 연속인 백색 X선 → 반지름이 다른 구가 여러 개 → 많은 반사가 한 번에 생긴다. 고정 결정의 방위를 정하는 데 쓴다.

회전 결정법·고분해능 XRD
단색 X선, 결정을 돌려(\(\omega\)) 원하는 역격자점을 구 위로 가져온다. 6절의 로킹 곡선이 이 방식이다.

분말법
단색 X선, 무작위 방향의 미세 결정 수백만 개 → 각 \(|\vec G|\)가 구와 원뿔 모양으로 만나 회절 고리가 생긴다(5절).

X선 파장을 절반으로 줄이면(\(k\)가 두 배) 에발트 구에 걸릴 수 있는 역격자점의 범위는 어떻게 되는가?

  변하지 않는다절반으로 줄어든다반지름 \(2k\)인 구 안쪽, 곧 부피로 8배까지 늘어난다아무 점도 걸리지 않는다

  \(|\vec G| = 2k\sin\theta \le 2k\)이므로 원점에서 \(2k\) 안의 점만 반사될 수 있다(이를 "한계 구"라 한다). 파장이 짧을수록 더 많은(\(d\)가 작은) 반사가 가능하다. 아래에서 C를 끌어 구를 키워 보자.

SIMULATOR에발트 구 2D: 구에 걸리면 빛난다

C(파수 벡터의 꼬리)를 끌어 방향과 파장을 바꾼다

결정 회전 ω 
  파장 퍼짐(라우에법) 
  한계 구(반지름 2k) 보기
  과녁
새 과녁

파장 λ (a = 0.5431 nm 정사각 격자)—

  켜진 반사—

해볼 것: ① C를 끌어 구가 (1 1) 점을 지나게 하라. 그 순간 C에서 그 점으로 회절 빔 \(\vec k'\)가 나간다. ② C는 그대로 두고 결정 회전 ω만 돌려도 점들이 구를 지나며 차례로 켜진다 — 회전 결정법이다. ③ 파장 퍼짐을 키우면 두 구 사이의 모든 점이 한 번에 켜진다(라우에법). 과녁 문제를 풀어 보라.

fcc 격자의 기본 벡터 \(\vec a_1 = \tfrac a2(0,1,1)\), \(\vec a_2 = \tfrac a2(1,0,1)\), \(\vec a_3 = \tfrac a2(1,1,0)\)에서 역격자 기본 벡터를 구하고, 실리콘(\(a = 0.5431\) nm)의 \(|\vec G_{111}|\)과 \(d_{111}\)을 구하라.

  풀이 보기
  전략 정의대로 외적을 계산한다. 기본 셀 부피는 \(a^3/4\).

  풀이 \(\vec a_2\times\vec a_3 = \tfrac{a^2}{4}(-1,1,1)\), \(\vec a_1\cdot(\vec a_2\times\vec a_3) = a^3/4\) → \(\vec b_1 = \tfrac{2\pi}{a}(-1,1,1)\). 같은 방법으로 \(\vec b_2 = \tfrac{2\pi}{a}(1,-1,1)\), \(\vec b_3 = \tfrac{2\pi}{a}(1,1,-1)\). 이 세 벡터는 한 변 \(4\pi/a\)인 정육면체의 체심 입방(bcc) 격자를 만든다. \(\vec G_{111}\)(관용 지수)은 \(\vec b_1+\vec b_2+\vec b_3 = \tfrac{2\pi}{a}(1,1,1)\)이고 \(|\vec G_{111}| = 2\pi\sqrt3/a = 20.04\) nm⁻¹, \(d_{111} = 2\pi/|\vec G| = a/\sqrt3 = 0.3136\) nm.

  b₁ = (2π/a)(−1,1,1) 등 → bcc, |G₁₁₁| = 20.0 nm⁻¹, d₁₁₁ = 0.3136 nm

  검토 거꾸로 bcc의 역격자는 fcc다. 관용 지수로 쓴 fcc 역격자에는 \((100)\)이나 \((110)\) 같은 점이 없다 — 4절에서 "fcc는 \(h,k,l\)이 모두 홀수이거나 모두 짝수일 때만 반사"라는 소멸 규칙으로 다시 만난다.

웨이퍼 방위는 X선으로 확인한다단결정 잉곳을 자르기 전에, 라우에 사진이나 단색 X선 회절로 (100) 축이 잉곳 축에서 몇 도 기울었는지 재어 오프컷을 0.1° 안쪽으로 맞추고, 노치(또는 플랫) 위치를 ⟨110⟩ 방향에 새긴다. 로직 웨이퍼의 (100)±0.5°, 에피용 웨이퍼의 의도적 오프컷 4° 같은 사양이 모두 이 측정으로 보증된다. → ProcessBook · 실리콘 웨이퍼와 세정

브릴루앙 영역

  실공간에서 한 격자점에 "가장 가까운 영역"으로 자른 기본 셀이 위그너–자이츠 셀이다(원점과 이웃 격자점을 잇는 선분의 수직 이등분면으로 둘러싸인 영역). 같은 작업을 역격자에서 하면 브릴루앙 영역(Brillouin zone)을 얻는다. 원점 Γ에서 가장 가까운 이등분면들로 둘러싸인 영역이 제1 브릴루앙 영역이다.

  왜 하필 이등분면일까? 라우에 조건 \(\vec k' = \vec k + \vec G\)와 \(|\vec k'| = |\vec k|\)를 묶으면 \(2\vec k\cdot\vec G + G^2 = 0\), 곧 \(\vec k\cdot(\vec G/2) = |\vec G/2|^2\)이다. 이것은 "\(\vec k\)의 끝이 \(\vec G\)의 수직 이등분면 위에 있다"는 식이다. 브릴루앙 영역의 경계는 회절(브래그 반사)이 일어나는 모든 파수 벡터의 자리다. X선이든 결정 속 전자의 파동이든 포논이든, 파수가 영역 경계에 닿으면 반사된다. 현대물리학 결정 속 전자와 에너지 띠에서 1차원 경계 \(k = \pm\pi/a\)에 띠 간격이 열린 이유가 바로 이것이고, 8장에서 3차원 띠 구조를 그릴 때 이 장의 영역과 점 이름을 쓴다.

2차원 정사각 격자와 육방 격자의 제1 브릴루앙 영역(색칠). 회색 점은 이웃 역격자점, 점선은 Γ에서 그 점까지의 \(\vec G\)이며 영역 경계는 이 선분의 수직 이등분선이다. 육방 격자의 역격자는 30° 돌아간 육방 격자이고, 영역은 정육각형이 된다. 주황 삼각형은 띠 구조를 그릴 때 따라가는 대칭 경로다.
  
  영역 안에서 대칭이 높은 점에는 이름이 붙는다. 중심은 늘 Γ점(Gamma point)이고, 정사각 격자에서 변의 중점은 X, 꼭짓점은 M, 육방 격자에서 변의 중점은 M, 꼭짓점은 K다. 그래핀의 원뿔형 띠(디랙 점)는 K에 있다(16장).

정사각육방

MINI LAB흰 손잡이(파수 벡터 \(\vec k\)의 끝)를 끌어 보라. 색은 브릴루앙 영역 번호다: \(\vec k\)에서 Γ보다 가까운 역격자점이 \(n-1\)개이면 제\(n\) 영역. 고차 영역들은 조각조각 흩어져 있지만, 역격자 벡터만큼 옮기면 모두 제1 영역을 정확히 한 번 덮는다(넓이가 같다).
  
  fcc 격자의 브릴루앙 영역: 깎은 팔면체

  실리콘·저마늄·GaAs·구리처럼 fcc 격자를 가진 결정의 역격자는 bcc다(앞 예제). bcc 역격자의 위그너–자이츠 셀은 정팔면체의 꼭짓점 여섯 개를 잘라 낸 깎은 팔면체(truncated octahedron)로, 정사각형 면 6개와 정육각형 면 8개를 가진다. 정사각형 면은 \(\langle100\rangle\) 방향의 가장 가까운 역격자점 (2π/a)(2,0,0)의 이등분면이고, 육각형 면은 \(\langle111\rangle\) 방향 (2π/a)(1,1,1)의 이등분면이다.

점	좌표 (2π/a 단위)	위치	Γ에서 거리	띠 구조에서	

Γ	(0, 0, 0)	영역 중심	0	GaAs 전도대 바닥, 모든 반도체의 가전자대 꼭대기	

  X	(1, 0, 0)	정사각형 면 중심	2π/a	Si 전도대 바닥은 Γ–X 선의 0.85 지점(Δ 골짜기)	

  L	(½, ½, ½)	육각형 면 중심	√3 π/a	Ge 전도대 바닥	

  K	(¾, ¾, 0)	육각형 두 면이 만나는 모서리 중점	3√2 π/(2a)	경로 Γ–K(Σ 선)의 끝	

  W	(1, ½, 0)	꼭짓점	√5 π/a	—	

  U	(1, ¼, ¼)	정사각형·육각형 면이 만나는 모서리 중점	3√2 π/(2a)	U와 K는 역격자 벡터만큼 떨어진 같은 점	

띠 구조 경로 L–Γ–X–U|K–Γ 축과 이웃 역격자점

  MINI LABfcc 결정의 제1 브릴루앙 영역. 끌어서 돌려 보라. 정사각형 면 중심이 X, 육각형 면 중심이 L이다. 8장의 실리콘 띠 구조 그래프 가로축이 바로 이 주황 경로를 따라간다. 점을 누르면 이름과 좌표가 나온다.

격자 상수 0.5431인 fcc 결정(이 값은 Si)에서 Γ–X 거리는 \(2\pi/a =\) , Γ–L은 , Γ–K는 다. 자유 전자라면 X점의 에너지는 \(\hbar^2k^2/2m_e =\) 로, 띠 구조의 에너지 눈금이 왜 수 eV인지 알 수 있다.

실리콘(\(a = 0.5431\) nm)에서 Γ–X, Γ–L 거리를 nm⁻¹로 구하고, 각 점에서 자유 전자의 에너지(\(\hbar^2/2m_e = 0.0381\) eV·nm²)를 구하라. 전도대 바닥이 있는 \(0.85\,X\)의 파수도 구하라.

  풀이 보기
  전략 표의 거리 식에 \(a\)를 넣는다.

  풀이 \(\Gamma X = 2\pi/0.5431 = 11.57\) nm⁻¹ → \(E = 0.0381\times11.57^2 = 5.10\) eV. \(\Gamma L = \sqrt3\pi/0.5431 = 10.02\) nm⁻¹ → \(E = 3.82\) eV. \(0.85\,X = 9.83\) nm⁻¹.

  ΓX = 11.6 nm⁻¹ (5.10 eV), ΓL = 10.0 nm⁻¹ (3.82 eV), 0.85X = 9.83 nm⁻¹

  검토 L이 X보다 Γ에 가깝다(육각형 면이 정사각형 면보다 안쪽). 빛의 파수(1 eV 광자 \(\approx 5\times10^{-3}\) nm⁻¹)는 영역 크기의 1/2000 정도라서, 광학 전이는 영역에서 거의 수직이다 — Si의 간접 전이에 포논이 필요한 이유다.

구조 인자와 소멸 규칙

  라우에 조건은 "어디에서 회절이 일어날 수 있는가"를 말해 줄 뿐, "얼마나 강한가"는 말하지 않는다. 세기는 단위 셀 안에서 원자들이 내보내는 파가 서로 얼마나 보강하는지에 달려 있다. 관용 단위 셀 안 원자 \(j\)의 분수 좌표를 \((x_j, y_j, z_j)\)라 하면, \(\vec G_{hkl}\) 방향의 산란 진폭은

  구조 인자
  $$F_{hkl} = \sum_{j\,\in\,\text{셀}} f_j\,e^{2\pi i(hx_j + ky_j + lz_j)}, \qquad I_{hkl} \propto |F_{hkl}|^2$$

  \(F_{hkl}\)을 구조 인자(structure factor), \(f_j\)를 원자 \(j\)의 원자 산란 인자(atomic form factor)라 한다. 원자마다 크기 \(f_j\), 방향(위상) \(2\pi(hx_j+ky_j+lz_j)\)인 화살표를 이어 붙인 합이 \(F\)다.

관용 셀(입방체)에는 격자점이 여러 개 있으므로, 어떤 \((hkl)\)에서는 화살표들이 정확히 상쇄되어 \(F = 0\)이 된다. 이렇게 라우에 조건은 만족해도 사라지는 반사를 소멸 규칙(extinction rule, systematic absence)이라 한다. 소멸 규칙은 결정 구조를 판별하는 가장 강력한 단서다.

단순 입방(원자 1개, (0,0,0)): \(F = f\). 모든 반사가 있다.

  체심 입방 bcc((0,0,0), (½,½,½)): \(F = f[1 + e^{i\pi(h+k+l)}]\) → \(h+k+l\)이 짝수면 \(2f\), 홀수면 0. (100)·(111) 없음, (110)·(200)·(211) 있음.

  면심 입방 fcc((0,0,0), (0,½,½), (½,0,½), (½,½,0)): \(F = f[1 + e^{i\pi(k+l)} + e^{i\pi(h+l)} + e^{i\pi(h+k)}]\) → \(h,k,l\)이 모두 홀수이거나 모두 짝수면 \(4f\), 섞이면 0. (111)·(200)·(220)·(311) 있음.

다이아몬드 구조는 fcc 격자의 각 점에 원자 두 개(\((0,0,0)\)과 \((\tfrac14,\tfrac14,\tfrac14)\))를 붙인 것이다. 합을 격자 합 × 기저 합으로 나눌 수 있다.
fcc 격자 인자는 지수의 홀짝이 섞이면 0이다.
기저 인자는 두 원자의 위상차 \(\pi(h+k+l)/2\)에 달렸다. 짝수 지수이면서 \(h+k+l = 4m+2\)이면 두 원자가 정반대 위상이라 지워진다. 그래서 fcc에서는 보이던 (200)과 (222)가 실리콘에서는 사라진다.

  다이아몬드 구조의 소멸 규칙. 같은 fcc 격자라도 기저가 다르면 회절 패턴이 다르다.
  
  섬아연석 구조(zincblende structure)(GaAs, InP, 3C-SiC)는 같은 자리에 서로 다른 원자 A, B가 앉는다. 기저 인자가 \(f_A + f_B\,e^{i\pi(h+k+l)/2}\)가 되므로 다이아몬드에서 꺼졌던 반사가 \(4|f_A - f_B|\)만큼 살아난다.

  $$F_{200}^{\text{섬아연석}} = 4(f_A - f_B), \qquad F_{220} = 4(f_A + f_B), \qquad |F_{111}|^2 = 16(f_A^2 + f_B^2)$$GaAs는 Ga(Z = 31)와 As(Z = 33)의 전자 수가 거의 같아 (200)이 (220)의 \(10^{-3}\) 정도로 아주 약하다. InP(49, 15)는 (200)이 뚜렷하다. 이 "약하게 살아난 금지 반사"로 섬아연석의 질서(반위상 결함, 조성)를 본다.

원자 산란 인자와 디바이–월러 인자

  원자의 전자는 점이 아니라 0.1 nm 크기의 구름이다. 산란각이 커지면 구름의 앞쪽과 뒤쪽에서 산란된 파 사이에 위상차가 생겨 원자 하나의 산란이 약해진다. 그래서 \(f\)는 전방(\(\theta = 0\))에서 전자 수 \(Z\)와 같고, \(s = \sin\theta/\lambda\)가 커질수록 줄어든다. 또 원자는 열 때문에 평형 자리 주위를 진동하므로 산란 위상이 흐려진다. 이 효과를 디바이–월러 인자(Debye–Waller factor) \(e^{-2Bs^2}\)(세기 기준, \(B = 8\pi^2\langle u^2\rangle\))로 넣는다. 실리콘 상온에서 \(B \approx 0.46\) Å²다.

디바이–월러 B 

  MINI LAB근사 원자 산란 인자 \(f(s)\)(점선)와 열진동까지 넣은 유효값 \(f\,e^{-Bs^2}\)(실선). 세로 눈금선은 Si 분말 반사의 \(s\) 위치다. \(B\)를 키우면(온도를 높이면) 고각 반사가 먼저 약해진다. 곡선을 끌면 그 \(s\)의 값을 읽는다.

실리콘(다이아몬드 구조)의 (200) 반사는? fcc 격자라 \(h,k,l\)이 모두 짝수인데…

  fcc 규칙대로 강하게 나타난다(\(|F|^2 = 16f^2\))0이다 — 두 원자의 파가 정반대 위상이다(111)보다 두 배 강하다파장에 따라 다르다

  \(h+k+l = 2\)이라 기저 인자 \(1 + e^{i\pi} = 0\). 아래 페이저 그림에서 원자 8개의 화살표(4개는 위상 0, 4개는 위상 π)가 서로 상쇄되는지 확인하자. 구조를 섬아연석으로 바꾸면 두 묶음의 길이가 달라 합이 조금 남는다.

SIMULATOR구조 인자 페이저 합: 화살표가 상쇄되면 반사가 사라진다

역격자점을 누르거나 끌어 hkl을 고른다

구조scbccfcc다이아몬드섬아연석암염

지도 면 l 
  fB/fA (두 종류일 때) 
  자주 쓰는 B/AGaAsInPNaClKCl

선택한 반사—

  F (fA = 1 단위)—

  |F|²—

해볼 것: ① 다이아몬드에서 (2 0 0)과 (2 2 0)을 차례로 눌러 화살표들이 상쇄되거나 한 방향으로 모이는 것을 보라. (1 1 1)에서는 두 묶음이 90° 어긋난다. 지도 면을 l = 2로 올려 (2 2 2)도 확인하라. ② 섬아연석으로 바꾸고 GaAs와 InP를 비교하라. (2 0 0)의 |F|²는 몇 배 차이인가? ③ 암염에서 KCl(K⁺와 Cl⁻는 전자 수가 18개로 같다)을 고르면 지도가 어떤 구조처럼 보이는가?

원자 산란 인자를 전자 수로 근사(\(f \approx Z\))할 때, 섬아연석 GaAs(Ga 31, As 33)와 InP(In 49, P 15)에서 \(|F_{200}|^2/|F_{220}|^2\)을 각각 구하라.

  풀이 보기
  전략 \(F_{200} = 4(f_A - f_B)\), \(F_{220} = 4(f_A + f_B)\)를 쓴다.

  풀이 GaAs: \((31-33)^2/(31+33)^2 = 4/4096 = 9.8\times10^{-4}\). InP: \((49-15)^2/(64)^2 = 1156/4096 = 0.282\).

  GaAs 9.8 × 10⁻⁴, InP 0.282

  검토 두 화합물의 전자 수 합(64)은 같지만 차이가 크게 다르다. GaAs의 (200)은 실리콘처럼 거의 사라지고, InP의 (200)은 뚜렷하다. 실제 \(f\)는 각도에 따라 줄지만 비율은 크게 바뀌지 않는다.

분말 회절과 셰러 식

  단결정 대신 무작위 방향의 미세한 결정(분말이나 다결정 박막)을 쓰면, 어떤 결정립은 반드시 각 \((hkl)\) 면이 브래그 각을 이루는 방향으로 놓여 있다. 그래서 입사각을 돌릴 필요 없이 모든 \(d_{hkl}\)이 한 번에 원뿔 모양 회절을 만든다. 실험실 회절계는 시료를 \(\theta\)만큼, 검출기를 \(2\theta\)만큼 함께 돌려(θ–2θ 주사(θ–2θ scan)) 시료 면에 평행한 면들의 반사를 차례로 기록한다.

왼쪽: 분말 회절계. 시료 면에 평행한 원자면만 반사 조건을 만족하므로 \(\theta = \omega\), 검출기는 \(2\theta\)에 있다. 오른쪽: 고분해능 XRD의 로킹 곡선. 단결정 기판의 반사 근처에서 시료를 아주 조금씩 기울이며(ω) 기판과 에피층의 반사를 각각 찾는다(6절).
  
  분말 패턴의 봉우리 세기는 \(|F|^2\) 말고도 몇 가지 인자를 곱해 얻는다.

  $$I_{hkl} \propto |F_{hkl}|^2 \cdot m_{hkl} \cdot \frac{1+\cos^2 2\theta}{\sin^2\theta\cos\theta} \cdot e^{-2Bs^2}$$\(m_{hkl}\)은 다중도(multiplicity): 같은 \(d\)를 가진 등가 면의 수(입방정 {100} 6, {110} 12, {111} 8, {311} 24). 가운데 항은 편광과 기하(로런츠) 인자, 마지막은 디바이–월러 인자다. 실제 측정에는 흡수, 우선 방위(박막에서 특정 면이 표면에 평행하게 몰리는 것)가 더해진다.

입방정 패턴을 지수화하는 요령은 \(\sin^2\theta \propto N = h^2+k^2+l^2\)이다. 관측한 \(\sin^2\theta\)들을 첫 값으로 나눠 정수비를 찾는다. 허용되는 \(N\)의 순서가 구조마다 다르다.

구조	허용되는 N = h²+k²+l² (작은 순)	첫 두 봉우리의 sin²θ 비	

단순 입방	1, 2, 3, 4, 5, 6, 8, 9 …(7 없음)	1 : 2	

  bcc	2, 4, 6, 8, 10, 12, 14 …	1 : 2	

  fcc	3, 4, 8, 11, 12, 16, 19 …	3 : 4	

  다이아몬드	3, 8, 11, 16, 19, 24, 27 …	3 : 8	

단순 입방과 bcc는 첫 비가 같지만 단순 입방에는 \(N = 7\)이 없는 빈칸이 생기고, bcc는 2, 4, 6, 8, 10, 12, 14, 16처럼 고르게 이어진다(\(N=7\)에 해당하는 위치에 봉우리가 있으면 bcc). 실리콘 분말의 실제 봉우리는 Cu Kα1로 \(2\theta = 28.44°\)(111), \(47.30°\)(220), \(56.12°\)(311)이고, 표준 자료(PDF) 상대 세기는 100 : 55 : 30이다. 이 장의 시뮬레이터는 근사 산란 인자와 \(B = 0.5\) Å²로 100 : 62 : 36을 준다 — 위치는 정확하고 세기는 근사다.

SIMULATOR분말 회절 시뮬레이터: 미지 시료의 구조를 맞혀라

그래프 위를 끌면 커서 위치의 d와 지수를 읽는다

구조scbccfcc다이아몬드섬아연석암염

격자 상수 a 
  원자 번호 ZA, ZB14, 14 (Si)32, 32 (Ge)31, 33 (GaAs)49, 15 (InP)29 (Cu)13 (Al)74 (W)26 (Fe)10, 18 (NaCl 이온)18, 18 (KCl 이온)84 (Po)
  X선 파장Cu Kα1 0.15406 nmCo Kα 0.17890 nmMo Kα 0.07093 nmCr Kα 0.22897 nm
  결정립 크기 D 
  디바이–월러 B = 0.5 Å²
  미지 시료 게임미지 시료 받기 정답 보기
버튼을 누르면 정체를 모르는 시료의 패턴(주황)이 겹쳐진다. 구조·Z·a를 바꿔 내 모형(청록)을 겹쳐라.

커서—

  첫 두 봉우리 sin²θ 비—

  일치도—

해볼 것: ① 다이아몬드(Si)와 fcc를 번갈아 눌러 (200)·(222) 봉우리가 나타났다 사라지는 것을 보라. ② 섬아연석에서 GaAs와 InP를 비교하라. ③ 결정립 크기를 10 nm 아래로 줄이면 봉우리가 넓어진다(셰러). ④ 미지 시료를 받아 첫 봉우리들의 sin²θ 비로 구조를 먼저 정하고, 첫 봉우리 위치로 a를 맞춰라. 일치도 90% 이상이면 성공.

어떤 금속 분말의 Cu Kα1 회절 봉우리가 \(2\theta = 38.47°, 44.72°, 65.10°, 78.23°\)에 있다. 결정 구조와 격자 상수를 구하라.

  풀이 보기
  전략 \(\sin^2\theta\)를 구해 정수비를 찾고 표와 비교한다.

  풀이 \(\sin^2\theta = 0.10855,\ 0.14474,\ 0.28947,\ 0.39802\). 첫 값으로 나누고 3을 곱하면 \(3.000 : 4.000 : 8.00 : 11.00\) → \(N = 3, 4, 8, 11\) → fcc의 (111), (200), (220), (311). \(a = \lambda\sqrt{N}/(2\sin\theta)\): (311)에서 \(a = 0.15406\times\sqrt{11}/(2\times0.63089) = 0.4050\) nm.

  fcc, a = 0.4050 nm (알루미늄)

  검토 정수비가 3 : 8로 시작했다면 다이아몬드, 2 : 4(1 : 2)면 bcc나 sc다. 격자 상수는 고각 봉우리에서 구하는 것이 정확하다(\(\theta\)가 클수록 \(d\)의 각도 오차가 작다).

봉우리 폭과 결정립 크기: 셰러 식

  1절에서 본 대로 봉우리 폭은 반사에 참여하는 면 수 \(N\)에 반비례한다. 결정립 두께가 \(D = Nd\)이면 봉우리 반치폭(라디안, \(2\theta\) 눈금)은 대략 \(\lambda/(D\cos\theta)\)이다. 정확한 비례 상수까지 넣은 식이 셰러 식(Scherrer equation)이다.

  $$D = \frac{K\lambda}{\beta\cos\theta}$$\(\beta\): 결정립 크기 때문에 넓어진 반치폭(\(2\theta\) 눈금, 라디안), \(K \approx 0.9\)(결정립 모양에 따라 0.89–0.94), \(\theta\): 브래그 각. 측정 폭 \(\beta_\text{m}\)에서 장비 폭 \(\beta_\text{i}\)를 빼야 한다(가우스형이면 \(\beta^2 = \beta_\text{m}^2 - \beta_\text{i}^2\)). 미세 변형도 폭을 넓히므로(\(\propto\tan\theta\)), 여러 봉우리로 둘을 나누는 방법(윌리엄슨–홀 그림)을 쓴다. 대략 100 nm 넘는 결정립은 장비 폭에 묻혀 재기 어렵다.

결정립 속 면 수 N 

  MINI LABSi (111) 면 \(N\)장에서 반사된 파를 정확히 더한 세기(라우에 간섭 함수 \(\sin^2(N\delta/2)/\sin^2(\delta/2)\), 최댓값 1로 맞춤). 반치폭에서 셰러 식으로 되돌려 구한 크기를 실제 두께 \(Nd\)와 비교해 보라. 주변의 작은 물결이 유한한 두께의 흔적이다.

2θ = 28.44의 봉우리에서 장비 폭을 뺀 반치폭이 0.39이면, Cu Kα1(0.15406 nm), \(K = 0.9\)로 결정립 크기는 \(D =\) 다. 

LPCVD로 증착한 다결정 실리콘 박막의 (111) 봉우리(\(2\theta = 28.44°\))의 측정 반치폭이 0.40°, 같은 장비로 잰 표준 시료의 폭이 0.10°였다. 결정립 크기를 구하라(\(K = 0.9\), 가우스형 폭 보정).

  풀이 보기
  전략 폭을 제곱으로 빼고 라디안으로 바꿔 셰러 식에 넣는다.

  풀이 \(\beta = \sqrt{0.40^2 - 0.10^2} = 0.387°= 6.76\times10^{-3}\) rad. \(\cos 14.22° = 0.9694\). \(D = 0.9\times0.15406/(6.76\times10^{-3}\times0.9694) = 21.2\) nm.

  D ≈ 21 nm

  검토 장비 폭을 빼지 않으면 20.5 nm로 3% 작게 나온다. 결정립이 클수록 보정의 영향이 커진다. 실제 다결정 Si 결정립은 기둥 모양이라 박막 수직 방향 크기만 이 값으로 잰다.

박막이 결정인지, 결정립이 얼마나 큰지증착 직후의 비정질 실리콘이 어닐링으로 다결정이 되었는지, 텅스텐·구리 배선이나 high-k HfO₂가 어떤 상(단사정·정방정·사방정)으로 결정화되었는지는 스침각 XRD(GIXRD)의 θ–2θ 패턴으로 본다. 강유전성 HfZrO 메모리는 사방정 봉우리(약 30.5°)의 세기로, 배선 구리는 (111) 우선 방위와 셰러 결정립 크기로 관리한다. 결정립이 작을수록 배선 저항이 커진다(7장). → ProcessBook · 박막 증착

고분해능 XRD: SiGe 에피층의 조성과 변형

  현대 로직 공정에서 XRD가 가장 바쁘게 일하는 곳은 에피 SiGe다. PMOS 소스·드레인을 SiGe로 채워 채널을 압축 변형시키고, 게이트 올 어라운드(GAA) 나노시트는 Si/SiGe를 번갈아 쌓은 초격자에서 시작한다. 이때 Ge 조성 \(x\)가 1% 틀리면 식각 선택비와 변형이 달라진다. 고분해능 X선 회절(high-resolution XRD, HRXRD)은 단결정 분광기로 파장 퍼짐과 빔 발산을 수 각초로 줄여, 기판 봉우리와 에피층 봉우리 사이의 각도 차이 \(\Delta\omega\)를 0.001° 수준으로 잰다.

  베가드 법칙과 정방 변형

  Si₁₋ₓGeₓ 합금의 격자 상수는 Si(0.5431 nm)와 Ge(0.5658 nm) 사이에서 거의 직선으로 변한다(베가드 법칙(Vegard's law)). 실제로는 약간 아래로 휘어서, 다음 보정식(Dismukes 1964)을 많이 쓴다.

  $$a_\text{SiGe}(x) = 0.54310 + 0.01992\,x + 0.002733\,x^2\ \ \text{nm}$$\(x = 1\)에서 0.5658 nm(Ge). 직선 보간보다 \(x = 0.5\)에서 0.0007 nm(0.13%) 작다. 격자 불일치 \(f = (a_\text{SiGe} - a_\text{Si})/a_\text{Si} \approx 0.042x\).

얇은 SiGe를 Si(001) 기판 위에 키우면, 면 안의 격자 상수가 기판에 맞춰 \(a_\parallel = a_\text{Si}\)로 눌린다(의사 정합(pseudomorphic) 성장). 면 안에서 눌린 결정은 푸아송 효과로 위아래로 늘어나 정육면체가 정방(tetragonal) 상자가 된다. (001) 면의 2축 변형에 대해 탄성론(3장)은

  $$\varepsilon_\perp = -\frac{2C_{12}}{C_{11}}\,\varepsilon_\parallel, \qquad \varepsilon_\parallel = \frac{a_\parallel - a_\text{SiGe}}{a_\text{SiGe}},\quad a_\perp = a_\text{SiGe}(1 + \varepsilon_\perp)$$Si: \(C_{11} = 165.7\), \(C_{12} = 63.9\) GPa(\(2C_{12}/C_{11} = 0.771\)). Ge: 128.5, 48.3 GPa. SiGe는 조성으로 선형 보간한다. 두께가 임계 두께를 넘으면 계면에 부정합 전위가 생겨 층이 일부 완화된다. 완화도(degree of relaxation) \(R = (a_\parallel - a_\text{Si})/(a_\text{SiGe} - a_\text{Si})\): 완전 변형 0, 완전 완화 1.

Si 기판의 정육면체 셀.
Ge가 섞인 SiGe는 자유 상태에서 더 큰 정육면체다(\(x = 0.3\)이면 1.15% 크다).
얇게 키우면 면 안은 기판에 맞춰 눌리고, 그 대가로 위아래는 더 늘어난다(\(x = 0.3\): \(a_\perp\)가 Si보다 2.0% 크다). (004) 반사는 \(a_\perp\)만 본다.
두껍게 키우면 계면에 부정합 전위가 생기며 원래 정육면체로 돌아간다. 면 안 격자 상수 \(a_\parallel\)을 보려면 면에 비스듬한 (224) 같은 비대칭 반사가 필요하다.

  에피층의 변형 상태. 대칭 반사 하나만으로는 "조성이 높고 완화된 층"과 "조성이 낮고 변형된 층"을 구별할 수 없다 — 그래서 HRXRD는 (004)와 (224)를 함께 잰다.
  
  대칭 (004) 반사는 표면에 평행한 면 간격 \(d_{004} = a_\perp/4\)만 본다. 기판과 층의 브래그 각 차이가 로킹 곡선의 봉우리 간격이다. 미분하면

  $$\Delta\omega_{004} = \theta_\text{층} - \theta_\text{기판} \approx -\frac{\Delta d}{d}\tan\theta_B, \qquad \theta_B^{\,\text{Si}(004)} = 34.565°\ (\text{Cu K}\alpha_1)$$층의 \(d\)가 크므로 층 봉우리는 기판보다 낮은 각(음의 \(\Delta\omega\))에 있다. 비대칭 (224) 반사는 면이 표면과 \(\varphi = 35.26°\) 기울어 있어서, 스침 입사(\(\omega = \theta_B - \varphi\))와 스침 출사(\(\omega = \theta_B + \varphi\)) 두 기하에서 잰 \(\Delta\omega\)로 \(a_\parallel\)과 \(a_\perp\)를 함께 푼다. 역공간 지도(RSM)는 \(\vec G_{224}\)의 면내 성분 \(Q_\parallel\)과 수직 성분 \(Q_\perp\)를 2차원으로 직접 그린다.

Ge 조성 \(x =\) 0.300인 SiGe의 자유 격자 상수는 , 불일치는 \(f =\) 다. Si(001) 위에 완전 변형으로 키우면 \(a_\perp =\) 이고, Cu Kα1 (004) 로킹 곡선에서 층 봉우리는 기판보다 \(\Delta\omega =\)  떨어져 나타난다. 매슈스–블레이크슬리 임계 두께(평형값)는 약 다. 저온에서 빠르게 키우면 이보다 몇 배 두꺼워도 준안정 상태로 변형이 유지된다.

같은 Ge 30% 층이라도 완전 변형(R = 0)일 때와 완전 완화(R = 1)일 때, (004) 로킹 곡선의 층 봉우리는 기판에서 어느 쪽이 더 멀리 떨어질까?

  완전 변형일 때 더 멀다완전 완화일 때 더 멀다똑같다 — 조성이 같으니까

  완전 변형이면 면 안이 눌린 만큼 위아래가 늘어나 \(a_\perp\)가 자유 격자 상수보다 더 크다(0.5541 대 0.5493 nm). 그래서 \(\Delta\omega_{004}\)는 −2806″ 대 −1605″다. (004)만 보고 완화를 모른 채 조성을 구하면 크게 틀린다.

SIMULATORSiGe/Si(001) 로킹 곡선과 역공간 지도

층 점(주황)을 끌어 조성·완화도를 바꾼다

Ge 조성 x 
  완화도 R 
  층 두께 t 
  반사(004)(224) 스침 입사(224) 스침 출사

역산 문제미지 층 받기 정답 보기
미지 층의 곡선(점선)과 지도 점(◇)에 내 층을 겹쳐 x와 R을 맞혀라.

a∥ / a⊥—

  Δω (004)—

  Δω (224) 입사 / 출사—

  임계 두께 hc—

해볼 것: ① R = 0에서 x만 바꾸면 지도의 층 점이 기판 바로 아래 세로선(완전 변형선)을 따라 움직인다. R을 1로 올리면 원점을 지나는 대각선(완전 완화선)으로 옮겨 간다. ② 두께를 키우면 층 봉우리가 좁아지고 두께 무늬의 간격이 좁아진다. ③ (004)만 보면 구별이 안 되는 두 층(예: x = 0.30, R = 0.5와 x ≈ 0.24, R = 0)을 (224)로 구별해 보라. ④ 역산 문제를 풀어 보라.

Si(001) 위 SiGe 층의 Cu Kα1 (004) 로킹 곡선에서 층 봉우리가 기판보다 \(\Delta\omega = -2806″\) 떨어져 있다. 역공간 지도로 층이 완전 변형(\(R = 0\))임을 확인했다. \(2C_{12}/C_{11} = 0.766\)(조성 0.3 근처 보간값)을 써서 Ge 조성을 구하라.

  풀이 보기
  전략 층의 브래그 각 → \(d_{004}\) → \(a_\perp\). 완전 변형이므로 \(a_\parallel = a_\text{Si}\). \(a_\perp = a_L[1 - 0.766(a_\text{Si} - a_L)/a_L]\)를 \(a_L\)에 대해 풀고, 보정 베가드 식을 \(x\)에 대해 푼다.

  풀이 \(\theta_\text{층} = 34.5646° - 0.7794° = 33.7851°\). \(d = 0.15406/(2\sin33.7851°) = 0.138523\) nm → \(a_\perp = 0.55409\) nm. \(a_\perp = a_L + 0.766(a_L - a_\text{Si})\) → \(a_L = (a_\perp + 0.766\,a_\text{Si})/1.766 = 0.54932\) nm. \(0.002733x^2 + 0.01992x = 0.00622\) → \(x = 0.300\).

  x ≈ 0.30 (Si₀.₇Ge₀.₃)

  검토 완화를 무시하고 \(a_\perp\)를 그대로 자유 격자 상수로 쓰면 \(x \approx 0.52\)라는 엉터리 답이 나온다. 변형 상태를 먼저 알아야 하는 이유다.

인라인 XRD 계측300 mm 팹의 인라인 HRXRD는 패턴이 있는 웨이퍼의 50 µm 크기 시험 패드에서 수 분 안에 (004) 로킹 곡선과 (224) RSM을 찍어 SiGe 소스·드레인의 Ge 조성(±0.5%), 두께, 완화도를 매 로트 관리한다. 소스·드레인 SiGe의 Ge가 높을수록 채널 압축 응력이 커져 PMOS 구동 전류가 오르지만, 임계 두께를 넘겨 완화되면 응력이 사라지고 누설이 생긴다. → ProcessBook · 계측·결함·수율

나노시트 초격자의 위성 봉우리GAA 나노시트는 Si와 SiGe(Ge 25–35%)를 각각 5–10 nm씩 3–4쌍 쌓은 초격자에서 시작한다. 주기 \(\Lambda\)인 초격자는 \(2\pi/\Lambda\) 간격의 새로운 역격자점(위성 봉우리)을 만들므로, 로킹 곡선의 위성 간격으로 주기를, 평균 봉우리 위치로 평균 조성을 읽는다. 나중에 SiGe를 선택 식각해 시트를 띄울 때 식각 속도가 Ge 조성에 민감하다. → ProcessBook · 첨단 소자 공정

핵심 정리

간격 \(d\)인 원자면의 반사는 경로차 \(2d\sin\theta\)가 파장의 정수배일 때 강하다: \(2d\sin\theta = n\lambda\). 입방정 \(d_{hkl} = a/\sqrt{h^2+k^2+l^2}\), 회절계 눈금은 \(2\theta\)다. 면이 \(N\)장이면 봉우리 폭은 \(1/N\)에 비례한다.

  역격자 \(\vec b_i\)는 \(\vec a_i\cdot\vec b_j = 2\pi\delta_{ij}\)로 정의되고, \(\vec G_{hkl}\)은 \((hkl)\) 면에 수직이며 \(|\vec G_{hkl}| = 2\pi/d_{hkl}\)이다. fcc의 역격자는 bcc, bcc의 역격자는 fcc다.

  라우에 조건 \(\vec k' - \vec k = \vec G\)는 브래그 법칙과 같다. 에발트 구(중심 C, 반지름 \(2\pi/\lambda\)) 위의 역격자점마다 회절 빔이 나간다. 라우에법·회전 결정법·분말법은 구에 점을 걸리게 하는 세 방법이다.

  브릴루앙 영역은 역격자의 위그너–자이츠 셀이고, 그 경계는 브래그 반사가 일어나는 파수다. fcc 결정의 영역은 깎은 팔면체: Γ(0,0,0), X(1,0,0), L(½,½,½), K(¾,¾,0) (2π/a 단위).

  구조 인자 \(F_{hkl} = \sum f_j e^{2\pi i(hx_j+ky_j+lz_j)}\). bcc는 \(h+k+l\) 짝수, fcc는 모두 홀수 또는 모두 짝수만 반사. 다이아몬드는 여기에 더해 \(h+k+l = 4m+2\)인 (200)·(222)가 금지되고, 섬아연석에서는 \(4|f_A - f_B|\)로 약하게 살아난다.

  분말 패턴은 \(\sin^2\theta \propto h^2+k^2+l^2\)의 정수비로 지수화한다(fcc 3:4, 다이아몬드 3:8, bcc 2:4). 세기에는 \(|F|^2\), 다중도, 로런츠–편광 인자, 디바이–월러 인자가 곱해진다. 셰러 식 \(D = K\lambda/(\beta\cos\theta)\)로 결정립 크기를 구한다.

  SiGe/Si(001) 에피층은 면 안이 눌려 \(a_\perp\)가 커진다(\(\varepsilon_\perp = -2C_{12}\varepsilon_\parallel/C_{11}\)). (004) 로킹 곡선은 \(a_\perp\)만, (224)는 \(a_\parallel\)까지 본다. 둘을 함께 쓰면 Ge 조성과 완화도가 동시에 정해진다.

연습문제

  Cu Kα1 \(\lambda = 0.15406\) nm, \(a_\text{Si} = 0.5431\) nm, \(\hbar^2/2m_e = 0.0381\) eV·nm². SiGe 격자 상수는 본문의 보정 베가드 식을 쓴다. 각도는 도(°), 답이 ±1% 이내면 정답이다.

면 간격 0.200 nm인 면 무리에서 Cu Kα1 1차 반사가 일어나는 브래그 각 \(\theta\)는?

\(\sin\theta = 0.15406/(2\times0.200) = 0.38515\) → \(\theta = 22.65°\) (\(2\theta = 45.31°\)).

구리(fcc, \(a = 0.3615\) nm)의 (220) 면 간격은?

\(d = 0.3615/\sqrt{8} = 0.1278\) nm.

bcc 금속(예: 텅스텐)의 분말 회절에서 나타나지 않는 반사는?

(110)(200)(111)(211)

  bcc는 \(h+k+l\)이 짝수인 반사만 있다. (111)은 합이 3(홀수)이라 \(F = f(1 + e^{3\pi i}) = 0\).

그래핀의 육방 격자 상수는 \(a = 0.246\) nm이다(\(\vec a_1 = a(1, 0)\), \(\vec a_2 = a(\tfrac12, \tfrac{\sqrt3}{2})\)). 역격자 기본 벡터의 길이 \(|\vec b_1|\)은?

2차원에서 \(\vec b_1\)은 \(\vec a_2\)에 수직이고 \(\vec a_1\cdot\vec b_1 = 2\pi\)이다.

  \(\vec b_1 \perp \vec a_2\)이고 \(\vec a_1\)과 30°를 이루므로 \(|\vec a_1||\vec b_1|\cos30° = 2\pi\) → \(|\vec b_1| = 4\pi/(\sqrt3 a) = 4\pi/(1.732\times0.246) = 29.5\) nm⁻¹.

GaAs(\(a = 0.56533\) nm)의 브릴루앙 영역에서 Γ점과 L점 사이 거리는?

L = (2π/a)(½,½,½) → 거리 \(\sqrt3\pi/a = 5.441/0.56533 = 9.63\) nm⁻¹.

실리콘 단결정에서 어떤 반사라도 일어날 수 있는 가장 긴 X선 파장은? (실리콘에서 실제로 나타나는 가장 큰 \(d\)는 \(d_{111}\)이다.)

\(|\vec G| \le 2k\), 곧 \(\lambda \le 2d\).

  \(\lambda_\text{max} = 2d_{111} = 2\times0.5431/\sqrt3 = 0.627\) nm. 이보다 긴 파장에서는 에발트 구가 너무 작아 원점 외의 역격자점에 닿지 못한다. (200)이 금지라서 (111)이 가장 큰 \(d\)다.

실리콘의 다음 반사 가운데 구조 인자가 0인 것은?

(111)(220)(400)(222)

  (222)는 모두 짝수이고 \(h+k+l = 6 = 4\cdot1+2\)라 기저 인자 \(1+e^{3\pi i} = 0\). (400)은 \(h+k+l = 4\)라 \(|F|^2 = 64f^2\)로 강하다. 다만 실제 Si에서는 결합 전자의 비대칭 때문에 (222)가 아주 약하게(\(10^{-3}\) 정도) 보인다.

섬아연석 InP에서 \(f \approx Z\)(In 49, P 15)로 근사할 때 \(|F_{200}|^2/|F_{220}|^2\)은?

\((49-15)^2/(49+15)^2 = 1156/4096 = 0.282\).

저마늄(\(a = 0.5658\) nm)의 (220) 봉우리는 Cu Kα1으로 \(2\theta\) 몇 도에 나타나는가?

\(d_{220} = 0.5658/\sqrt8 = 0.20004\) nm, \(\sin\theta = 0.15406/0.40008 = 0.38507\) → \(\theta = 22.648°\), \(2\theta = 45.30°\). Si(47.30°)보다 2° 낮다.

bcc인 텅스텐 분말의 첫 봉우리가 Cu Kα1로 \(2\theta = 40.26°\)에 있다. 격자 상수는?

bcc의 첫 반사는 (110)이다.

  \(d_{110} = 0.15406/(2\sin20.13°) = 0.15406/0.68836 = 0.22381\) nm. \(a = d\sqrt2 = 0.3165\) nm.

\(2\theta = 40.0°\)인 봉우리의 (장비 폭을 뺀) 반치폭이 0.25°다. \(K = 0.9\), Cu Kα1으로 결정립 크기는?

\(\beta = 0.25° = 4.363\times10^{-3}\) rad, \(\cos20° = 0.9397\). \(D = 0.9\times0.15406/(4.363\times10^{-3}\times0.9397) = 33.8\) nm.

HfO₂ 박막의 \(2\theta = 32.0°\) 봉우리의 측정 반치폭이 0.30°, 장비 폭이 0.12°다(둘 다 가우스형). \(K = 0.9\), Cu Kα1으로 결정립 크기는?

\(\beta = \sqrt{0.30^2 - 0.12^2} = 0.2750° = 4.799\times10^{-3}\) rad. \(\cos16° = 0.9613\). \(D = 0.9\times0.15406/(4.799\times10^{-3}\times0.9613) = 30.1\) nm. 보정하지 않으면 27.6 nm로 8% 작게 나온다.

Si₀.₇₅Ge₀.₂₅의 자유 격자 상수와 Si에 대한 격자 불일치(%)는?

\(a = 0.54310 + 0.01992(0.25) + 0.002733(0.25)^2 = 0.54310 + 0.004980 + 0.000171 = 0.54825\) nm. \(f = 0.00515/0.5431 = 0.948\%\).

Si₀.₈Ge₀.₂ 층을 Si(001) 위에 완전 변형으로 키웠다. \(2C_{12}/C_{11} = 0.768\)일 때 \(a_\perp\)와 Cu Kα1 (004) 로킹 곡선의 \(\Delta\omega\)(각초, ″)를 구하라. Si(004)의 브래그 각은 34.5646°다.

\(a_L = 0.54719\) nm. \(a_\perp = a_L[1 - 0.768(a_\text{Si} - a_L)/a_L]\).

  \(a_L = 0.547193\) nm, \(\varepsilon_\parallel = (0.54310 - 0.547193)/0.547193 = -7.48\times10^{-3}\), \(\varepsilon_\perp = +5.745\times10^{-3}\) → \(a_\perp = 0.55034\) nm. \(d_{004} = 0.137584\) nm, \(\sin\theta = 0.55987\) → \(\theta = 34.0471°\). \(\Delta\omega = (34.0471 - 34.5646)\times3600 = -1863″\).

(004)와 (224) 측정으로 SiGe/Si(001) 층의 \(a_\parallel = 0.54621\) nm, \(a_\perp = 0.55171\) nm를 얻었다. \(2C_{12}/C_{11} = 0.766\)으로 Ge 조성 \(x\)와 완화도 \(R\)을 구하라.

\(a_\perp - a_L = -0.766(a_\parallel - a_L)\)에서 \(a_L = (a_\perp + 0.766\,a_\parallel)/1.766\).

  \(a_L = (0.55171 + 0.766\times0.54621)/1.766 = 0.54932\) nm. \(0.002733x^2 + 0.01992x - 0.00622 = 0\) → \(x = 0.300\). \(R = (0.54621 - 0.54310)/(0.54932 - 0.54310) = 0.50\). 절반쯤 완화된 Si₀.₇Ge₀.₃다.

개념 확인 퀴즈

역격자 벡터 \(\vec G_{hkl}\)에 대해 옳은 것은?

  \((hkl)\) 면 안에 놓이고 길이는 \(d_{hkl}\)이다.\((hkl)\) 면에 수직이고 길이는 \(2\pi/d_{hkl}\)이다.실격자 벡터 \([hkl]\)과 길이가 같다.결정의 원자 배치(기저)에 따라 방향이 바뀐다.
  
역격자점 하나가 면 무리 하나를 나타낸다. 기저는 방향이 아니라 그 점의 세기(구조 인자)를 정한다.

에발트 구 그림에서 회절이 일어나는 조건은?

  역격자 원점이 구 안에 있을 때역격자점(원점 아닌)이 구 표면 위에 놓일 때구의 반지름이 \(|\vec G|\)와 같을 때입사 빔이 역격자 축과 평행할 때
  
구 위의 점 \(\vec G\)에 대해 \(\vec k' = \vec k + \vec G\)의 크기가 \(k\)와 같아 탄성 산란과 라우에 조건을 동시에 만족한다.

fcc 금속에서는 보이는 (200) 반사가 같은 fcc 격자를 가진 실리콘에서 사라지는 이유는?

  실리콘의 원자 산란 인자가 작아서실리콘의 격자 상수가 커서 (200)의 브래그 각이 90°를 넘어서기저의 두 원자 (0,0,0)과 (¼,¼,¼)가 내보내는 파가 정반대 위상이라서디바이–월러 인자 때문에
  
기저 인자 \(1 + e^{i\pi(h+k+l)/2}\)가 \(h+k+l = 2\)에서 0이다. 격자(fcc)가 같아도 기저가 회절 패턴을 바꾼다.

분말 회절 봉우리가 넓어지는 원인이 아닌 것은?

  결정립이 작다.결정립 안에 불균일한 미세 변형이 있다.장비의 빔 발산과 파장 퍼짐결정립이 수 µm 이상으로 크다.
  
봉우리 폭은 면 수에 반비례한다. 결정립이 크면 크기 때문의 폭은 장비 폭보다 작아져 보이지 않는다. 셰러 식은 대략 100 nm 이하에서 쓸모 있다.

Si(001) 위 SiGe 층의 (004) 로킹 곡선만으로 Ge 조성을 정할 수 없는 이유는?

  (004)는 SiGe에서 금지 반사라서(004)는 \(a_\perp\)만 보는데, \(a_\perp\)는 조성과 완화도 둘 다에 달려 있어서기판 봉우리가 층 봉우리를 가려서Cu Kα1 파장이 너무 길어서
  
완화도를 모르면 "고조성·완화"와 "저조성·변형"이 같은 \(a_\perp\)를 줄 수 있다. 비대칭 (224)로 \(a_\parallel\)을 함께 재야 한다.
