Repository: geniuskey/science-books

# SciBook — 대학 인터랙티브 과학 교과서

[science.euiyun.com](https://science.euiyun.com/) — **대학 강의 과목 하나가 교과서 한 권**이 되는 한국어 인터랙티브 과학 교과서 플랫폼입니다.
읽고, 수식을 따라가고, 시뮬레이터로 직접 실험하며 이해합니다. [books.euiyun.com](https://books.euiyun.com/) 시리즈의 자매 사이트입니다.

| 교과서 | 주소 | 상태 |
|---|---|---|
| 일반화학 (General Chemistry) | `/general-chemistry/` | 초판 — 6부 20장 + 부록 3 |
| 일반물리학 · 유기화학 · 유체역학 | — | 예정 ([로드맵](docs/ROADMAP.md)) |
| 색채공학 (Color Science, 옛 ColorBook) | `/color/` | 20장 — 자체 엔진(`color/js/common.js`)으로 가져옴 |

## 구조

```
engine/                 공통 교과서 엔진 (과목 무관)
  js/scibook.js         레이아웃·검색·테마·자동 번호·자동 채점 연습문제·드릴·진도·시뮬레이터 헬퍼
  css/scibook.css       디자인 토큰(라이트/다크)과 컴포넌트
  lib/elements.js       원소 118종 자료 (화학·물리 공용)
  lib/chem.js           화학 라이브러리: 화학식·몰 질량·반응식 균형·주기율표·VSEPR·3D 분자
general-chemistry/      과목 = 교과서 한 권
  course.json           매니페스트(부·장 목록, 색) ← 사람이 고침
  course.js             생성 파일
  index.html            과목 홈(목차·강의 계획)
  chapters/*.html       장 본문
color/                  가져온 책(옛 colorbook.euiyun.com). 자체 css/js를 그대로 쓰며 catalog.json의 "standalone" 항목
catalog.json            플랫폼의 과목 목록
index.html              플랫폼 홈(서가·대표 실험·읽는 순서)
home.css, home.js       플랫폼 홈 전용 스타일·책장 필터·표지 그림
img/sims/               홈의 대표 실험 카드 스크린샷
tools/build.py          매니페스트 → 생성 파일·SEO·sitemap, 콘텐츠 규칙 검사
tools/smoke.mjs         Playwright 스모크 테스트
tools/new_course.py     새 과목 뼈대 만들기
docs/                   ARCHITECTURE · CONTENT-GUIDE · ROADMAP
```
설계 원칙은 [docs/ARCHITECTURE.md](docs/ARCHITECTURE.md), 장 작성 규칙은 [docs/CONTENT-GUIDE.md](docs/CONTENT-GUIDE.md)를 보세요.

## 실행

빌드 없는 정적 사이트입니다. 저장소 루트에서:

```bash
python3 -m http.server 8000      # → http://localhost:8000/general-chemistry/
```
KaTeX·three.js·폰트는 CDN에서 불러오므로 인터넷 연결이 필요합니다.

## 수정 후

```bash
python3 tools/build.py           # course.js·catalog.js·목차 카드·SEO 태그·sitemap 갱신 + 규칙 검사
npm i --no-save playwright katex@0.16.9 three@0.147.0 && npx playwright install chromium
node tools/smoke.mjs http://localhost:8000          # 전 페이지 검사 (특정 장만: 두 번째 인자에 slug)
```
CI(`.github/workflows/check.yml`)가 같은 검사를 실행합니다.

## 용어집과 본문 뜻풀이

본문의 `.term`과 정의 문단을 수정하고 `python3 tools/build.py`를 실행하면 용어집과 `course.js`의 `glossary` 데이터를 함께 갱신합니다. 본문에서 용어에 마우스를 올리거나 키보드로 포커스하거나 모바일에서 탭하면 같은 정의를 확인할 수 있습니다. 공통 동작과 스타일은 `engine/js/glossary-tooltips.js`, `engine/css/glossary-tooltips.css`입니다. 데이터 형식은 시리즈 공통 v1이며, 각 항목은 `ko`(이름), `en`(영문명), `abbr`(약어), `def`(정의), `chapters`(관련 장 목록)를 갖습니다. 이름이 반복되면 한 번만 표시하고, 묶음 항목은 가리킨 이름을 제목에 표시하며 구분에 필요한 비교 설명을 함께 제공합니다.

## 라이선스

코드는 [MIT](LICENSE-MIT), 교재 콘텐츠는 [CC BY 4.0](LICENSE-CC-BY-4.0). 적용 범위는 [라이선스 안내](LICENSE.md)를 참고하세요.

File: thermal-physics/chapters/binary-phase-diagrams.html
이성분 상태도 · 열·통계물리와 물리화학 · SciBook

Chapter 11

  이성분 상태도

  반도체 웨이퍼의 출발점인 실리콘 잉곳은 석영 도가니에 담긴 1414 °C의 실리콘 융액에서 씨앗 결정을 하루 넘게 천천히 끌어올려 만든다. 융액에 넣은 인(P)은 결정 속으로 들어가기를 꺼려서(편석 계수 0.35) 대부분 융액에 남는다. 그래서 잉곳이 자랄수록 남은 융액은 점점 짙어지고, 잉곳의 꼬리는 머리보다 도핑이 진해진다. 웨이퍼 비저항 규격이 잉곳 한 개에서 몇 장의 웨이퍼를 건질지를 정하는 이유다. 이 장은 두 성분이 섞인 계의 상태도를 9장의 화학 퍼텐셜과 10장의 혼합 자유 에너지에서 끌어낸다. 자유 에너지 곡선의 공통 접선이 액상선과 고상선을 그리고, 지렛대 규칙이 두 상의 양을 정하며, 공정점에서는 액체가 한 온도에서 통째로 굳는다. 같은 원리로 Al–Si 콘택의 스파이킹, Au–Si 다이 접착, 도펀트의 고용 한계, 실리사이드의 생성 순서, 잉곳의 편석을 설명한다. 아래 도가니의 점 하나하나가 원자다(주황 점은 도펀트이며, 보이도록 실제보다 수만 배 짙게 그렸다). 결정이 실리콘 원자를 골라 가져가는 동안 융액 속 주황 점의 비율이 점점 높아진다.

  BPSb
자동
씨앗 손잡이(흰 원)를 위로 끌어 결정을 뽑는다

깁스 상규칙 \(F = C - P + 2\)를 화학 퍼텐셜 조건의 개수 세기로 유도하고, 일정 압력의 이성분 상태도에서 영역·선·점의 자유도를 읽으며, 냉각 곡선의 꺾임과 열 정지를 해석한다.

  액상과 고상의 몰 깁스 에너지 곡선 \(G(x)\)에 공통 접선을 그어 공존 조성을 구하고, 온도를 바꿀 때 접점이 액상선과 고상선을 그리는 과정을 설명한다.

  이상 용액 모형으로 Si–Ge 전율 고용체의 액상선·고상선을 계산하고, 지렛대 규칙으로 두 상의 조성과 분율을 구한다.

  공정계(Al–Si, Au–Si)와 포정계에서 공정 반응, 초정과 공정 조직의 분율을 계산하고, 이상 모형과 실측 상태도가 다른 이유를 말한다.

  고용선과 도펀트의 역행 고용도, 금속간 화합물·실리사이드의 선 화합물과 생성 순서, 실리콘 소모량을 계산한다.

  평형 편석 계수, 쇼이어 식 \(C_S = kC_0(1-f_S)^{k-1}\), 버턴–프림–슬리히터 유효 편석 계수로 응고 편석을 예측하고, 존 정제와 초크랄스키 잉곳의 축 방향 도핑·비저항 분포를 설계한다.

깁스 상규칙과 이성분 상태도

  9장의 순물질 상태도는 \(P\)–\(T\) 평면에 그렸다. 물질이 두 가지 섞이면 변수가 하나 더 생긴다. 상의 조성이다. 계를 이루는 독립적인 화학종의 수를 성분(component) 수 \(C\)라 하고, 계의 상태를 바꾸지 않고 마음대로 정할 수 있는 세기 변수의 수를 자유도(degrees of freedom) \(F\)라 한다. 상 \(P\)개가 공존할 때 자유도는 변수의 수에서 평형 조건의 수를 빼서 센다.

변수: 온도와 압력 2개, 그리고 각 상의 조성. 한 상의 몰분율 \(C\)개는 합이 1이므로 독립인 것은 \(C-1\)개, 상이 \(P\)개이면 \(P(C-1)\)개. 합해서 \(2 + P(C-1)\).

  조건: 성분 \(i\)마다 모든 상의 화학 퍼텐셜이 같아야 한다. \(\mu_i^{(1)} = \mu_i^{(2)} = \cdots = \mu_i^{(P)}\)는 등식 \(P-1\)개이고 성분이 \(C\)개이므로 모두 \(C(P-1)\)개.

깁스 상규칙
  깁스 상규칙(Gibbs phase rule): \(F = [2 + P(C-1)] - C(P-1) = C - P + 2\). 금속·반도체 합금처럼 응축상만 다루면 압력은 1 atm에 고정되고 그 영향도 작으므로 변수가 하나 줄어 \(F = C - P + 1\)이 된다(응축계 상규칙).

그래서 두 성분 계(\(C = 2\))를 일정 압력에서 다룰 때는 가로축을 조성 \(x\)(B의 몰분율, at%), 세로축을 온도 \(T\)로 그린 이성분 상태도(binary phase diagram)를 쓴다. 한 상 영역에서는 \(F = 2\)라 온도와 조성을 둘 다 고를 수 있다. 두 상이 공존하는 영역에서는 \(F = 1\)이다. 온도를 정하면 두 상의 조성이 저절로 정해지고, 전체 조성은 두 상의 양만 바꾼다. 세 상이 공존하면 \(F = 0\)이라 온도도 조성도 한 값으로 묶인다. 이 점이 아래 그림의 공정점이다.

공정계 상태도의 영역별 자유도. 한 상 영역은 \(F = 2\), 두 상 영역은 \(F = 1\)이고, 세 상이 만나는 공정선(공정점 E)은 \(F = 0\)이다. 이성분 상태도는 화학 퍼텐셜 조건을 조성 축 위에 펼친 지도다.

성분 2개인 계에서 상 3개가 공존한다. 압력도 바꿀 수 있으면 자유도는 , 압력을 1 atm에 고정하면 이다. 

상태도는 대개 냉각 곡선(cooling curve)으로 잰다. 녹인 시료를 일정하게 식히며 온도를 시간에 따라 기록하는 열분석이다. 한 상만 있을 때는 열용량만큼 매끄럽게 식는다. 고체가 생기기 시작하면 잠열이 나와 냉각이 느려지므로 곡선이 꺾인다. 자유도가 0인 반응(순물질의 응고, 공정 반응)에서는 반응이 끝날 때까지 온도가 한 값에 묶여 평탄한 열 정지(thermal arrest)가 나타난다. 꺾이는 온도와 정지 온도를 조성마다 모으면 상태도가 된다.

Al–Si 계에서 공정 조성(12.2 at% Si)의 액체를 식힌다. 냉각 곡선은 어떤 모양일까?

  기울기만 한 번 꺾이고 평탄 구간은 없다577 °C에서 한 번 평탄하게 멈췄다가 다시 식는다두 온도에서 각각 평탄하게 멈춘다조성이 섞여 있어 아무 특징 없이 식는다

  공정 조성에서는 액상선이 곧 공정점이라 액체가 다른 상을 먼저 내놓지 않고 577 °C에서 바로 \(\mathrm{L} \to \alpha + \mathrm{Si}\)로 굳는다. 세 상이 공존하므로 \(F = 0\), 온도는 잠열이 다 빠질 때까지 묶인다. 순금속의 응고와 모양이 같다. 공정 조성이 아닌 합금은 먼저 꺾이고(초정이 생김) 나중에 평탄해진다.

SIMULATOR냉각 곡선과 상태도 위의 점

흰 원을 좌우로 끌어 조성 고르기

계Al–Si (공정계)Ge–Si (전율 고용체)

냉각 빠르기 
  ▶ 식히기

조성 x0—

  온도—

  상 · 자유도 F—

  고체 분율—

시료 1 mol을 주위(25 °C)로 뉴턴 냉각시키며, 매 순간 상태도의 평형(지렛대 규칙, 3절)대로 고체가 생기고 잠열이 나온다고 계산한다. 왼쪽 상태도는 실측 대표값을 맞춘 곡선이다. 해볼 것: ① Al–Si에서 조성을 12.2 at%에 두고 식혀 577 °C의 긴 열 정지를 본다. ② 5 at%와 30 at%로 바꾸면 먼저 액상선에서 곡선이 꺾이고(초정 α 또는 초정 Si가 나옴), 나중에 577 °C에서 정지한다. 정지 길이가 공정 조성에서 멀수록 짧아지는 것을 보라. ③ Ge–Si로 바꾸면 평탄 구간 없이 액상선과 고상선 두 곳에서 기울기만 꺾인다(두 상 영역의 \(F = 1\)).

1 atm에서 Al–Si 합금이 577 °C에 있고 액체, α(Al 고용체), 실리콘 결정이 함께 있다. (a) 자유도는? (b) 같은 합금을 600 °C로 데웠더니 α와 액체만 남았다. 자유도와 그 의미는? (c) 압력까지 바꿀 수 있다면 Al–Si 계에서 공존할 수 있는 상의 최대 개수는?

  풀이 보기
  전략 압력이 고정이면 \(F = C - P + 1\), 압력이 변수이면 \(F = C - P + 2\)이고 \(F \ge 0\)이어야 한다.

  풀이 (a) \(C = 2\), \(P = 3\) → \(F = 2 - 3 + 1 = 0\). 온도(577 °C)와 세 상의 조성(액체 12.2 at%, α 1.5 at%, Si 거의 100 at%)이 모두 고정된다. (b) \(P = 2\) → \(F = 1\). 온도 하나를 고르면(600 °C) 액체와 α의 조성은 상태도의 두 경계에서 정해진다. 전체 조성은 두 상의 양만 바꾼다. (c) \(F = 2 - P + 2 \ge 0\) → \(P \le 4\). 기체까지 포함한 네 상 공존점이 이론상 최대다.

  (a) F = 0 (b) F = 1 (c) 최대 4상

  검토 순물질의 삼중점(\(C = 1\), \(P = 3\), \(F = 0\))과 같은 구조다. 성분이 하나 늘면 공존할 수 있는 상도 하나 는다.

자유 에너지 곡선과 공통 접선

  상태도의 경계선은 어디서 오는가? 일정한 \(T\), \(P\)에서 계는 깁스 에너지가 가장 낮은 상태를 고른다. 각 상의 몰 깁스 에너지를 조성의 함수 \(G(x)\)로 그려 보자. 기준을 순수한 액체 A와 B로 잡으면(그 온도에서 \(G = 0\)), 10장의 정규 용액 모형으로

  $$G_\mathrm{L}(x) = RT\,[x\ln x + (1-x)\ln(1-x)] + \Omega_\mathrm{L}\,x(1-x)$$
  $$G_\mathrm{S}(x) = (1-x)\,\Delta G_\mathrm{A} + x\,\Delta G_\mathrm{B} + RT\,[x\ln x + (1-x)\ln(1-x)] + \Omega_\mathrm{S}\,x(1-x)$$
  \(\Delta G_i = -\Delta H_{\mathrm{m},i}(1 - T/T_{\mathrm{m},i})\)는 순수한 \(i\)가 액체에서 고체로 바뀔 때의 몰 깁스 에너지 변화다. 녹는점보다 낮으면 음수, 높으면 양수다. 온도를 낮추면 고상 곡선 전체가 내려온다.

조성 \(x_0\)인 계가 조성 \(x_1\), \(x_2\)인 두 상으로 나뉘면, 전체 깁스 에너지는 두 점 \((x_1, G_1)\), \((x_2, G_2)\)를 잇는 직선(현) 위의 \(x_0\) 값이다. 그러므로 계가 고를 수 있는 가장 낮은 \(G\)는 두 곡선 아래쪽을 감싸는 볼록 껍질이고, 두 곡선에 함께 닿는 공통 접선(common tangent) 구간에서는 두 상으로 나뉘는 것이 이득이다. 접선의 양 끝 절편은 그 상태의 화학 퍼텐셜이다. 한 상의 \(G(x)\)에 그은 접선은 \(x = 0\)에서 \(\mu_\mathrm{A}\), \(x = 1\)에서 \(\mu_\mathrm{B}\)를 지난다. 그러므로 공통 접선은 곧 \(\mu_\mathrm{A}^\mathrm{L} = \mu_\mathrm{A}^\mathrm{S}\), \(\mu_\mathrm{B}^\mathrm{L} = \mu_\mathrm{B}^\mathrm{S}\)라는 상평형 조건이다.

ΩL 

  MINI LAB1400 K 액체 한 상의 \(G_\mathrm{L}(x)\). 흰 원을 곡선을 따라 끌면 그 점의 접선이 \(x = 0\)과 \(x = 1\)의 세로축에서 \(\mu_\mathrm{A} - \mu_\mathrm{A}^*\), \(\mu_\mathrm{B} - \mu_\mathrm{B}^*\)를 잘라 낸다. B가 묽을수록 \(\mu_\mathrm{B}\)는 \(RT\ln x\)를 따라 끝없이 내려간다. \(\Omega_\mathrm{L}\)을 크게(\(> 2RT\approx 23\) kJ/mol) 올리면 곡선 가운데가 볼록하게 솟아 같은 상 안에서도 공통 접선이 생긴다. 10장의 상분리다.

Si의 녹는점(1687 K)보다 뜨거우면 고상 곡선이 액상 곡선보다 어디서나 위에 있다. 모든 조성이 액체다.
온도를 낮추면 고상 곡선이 내려와 Si 쪽에서 먼저 액상 곡선 아래로 들어간다. 두 곡선에 함께 닿는 접선의 접점이 그 온도의 액상 조성과 고상 조성이다.
더 식히면 접선이 Ge 쪽으로 미끄러지고, 두 접점이 상태도에 새 점을 찍는다.
Ge의 녹는점(1211 K) 아래에서는 고상 곡선이 어디서나 아래에 있다. 온도마다 찍은 접점을 이으면 액상선과 고상선이 된다.

  이상 용액 모형(\(\Omega = 0\))으로 계산한 Ge–Si의 \(G(x)\) 곡선. 공통 접선의 두 접점을 온도마다 모으면 렌즈 모양 상태도가 그려진다. 접선 아래 조성에서는 액체와 고체로 나뉘는 쪽이 어느 한 상보다 \(G\)가 낮다.
  
  이상 용액(\(\Omega_\mathrm{L} = \Omega_\mathrm{S} = 0\))이면 공통 접선 조건을 손으로 풀 수 있다. \(\mu_\mathrm{A}\)와 \(\mu_\mathrm{B}\)가 각각 같다는 두 식은

  $$\ln\frac{1-x_\mathrm{S}}{1-x_\mathrm{L}} = \frac{\Delta H_{\mathrm{m,A}}}{R}\left(\frac1T - \frac1{T_\mathrm{m,A}}\right)\equiv \ln k_\mathrm{A},\qquad \ln\frac{x_\mathrm{S}}{x_\mathrm{L}} = \frac{\Delta H_{\mathrm{m,B}}}{R}\left(\frac1T - \frac1{T_\mathrm{m,B}}\right)\equiv \ln k_\mathrm{B}$$
  $$x_\mathrm{L} = \frac{1 - k_\mathrm{A}}{k_\mathrm{B} - k_\mathrm{A}},\qquad x_\mathrm{S} = k_\mathrm{B}\,x_\mathrm{L}$$
  \(x\)는 B(여기서는 Si)의 몰분율. 두 녹는점 사이의 온도에서 \(k_\mathrm{A} Thermo.isomorphous).

아래 시뮬레이터에서 온도를 낮추면 \(G_\mathrm{S}(x)\) 곡선은 \(G_\mathrm{L}(x)\)에 비해 어떻게 움직일까?

  두 곡선이 같이 움직여 차이는 그대로다고상 곡선이 통째로 내려오는데, 녹는점이 높은 Si 쪽 끝이 더 많이 내려온다고상 곡선이 위로 올라간다액상 곡선의 오목함만 커진다

  끝점의 높이는 \(\Delta G_i = -\Delta H_{\mathrm{m},i}(1 - T/T_{\mathrm{m},i})\)이다. 온도를 1 K 낮출 때 끝점은 \(\Delta H_{\mathrm{m},i}/T_{\mathrm{m},i} = \Delta S_{\mathrm{m},i}\)만큼 내려간다. Si는 29.8 J/(mol·K), Ge는 30.5 J/(mol·K)로 비슷하지만 Si가 녹는점에서 476 K나 위에 있어 같은 온도에서 Si 끝이 훨씬 아래에 있다. 그래서 접선이 Si 쪽에서 먼저 생긴다. 액상 곡선의 오목함(\(RT\) 항)도 조금 줄지만 효과는 작다.

SIMULATOR공통 접선이 상태도를 그린다

흰 원을 끌어 조성 x0 고르기
오른쪽 흰 원을 위아래로 끌어 온도 바꾸기

ΩL (액상) 
  ΩS (고상) 
  ▶ 온도 훑기
  자취 지우기

온도—

  접점 xL · xS—

  절편 μGe · μSi (kJ/mol)—

  x0에서 안정한 상태—

왼쪽은 그 온도의 \(G_\mathrm{L}\)(주황), \(G_\mathrm{S}\)(파랑)와 공통 접선, 오른쪽은 지금까지 찍힌 접점의 자취와 계산한 상태도다. 굵은 회색 선은 계가 실제로 고르는 가장 낮은 \(G\)(볼록 껍질)다. 해볼 것: ① "온도 훑기"로 1700 K에서 1200 K까지 내려가며 두 접점이 액상선과 고상선을 그리는 것을 본다. ② \(\Omega_\mathrm{S}\)를 +6 kJ/mol로 올리면 고체가 섞이기 싫어해 렌즈가 넓어지고 고상선이 아래로 처진다. 음수로 내리면 반대다. ③ 조성 원을 접선 구간 안에 두면 "액체 + 고체"가 한 상보다 \(G\)가 낮다는 것을 수치로 확인한다.

이상 용액 모형으로 Ge–Si 계의 1300 °C 액상 조성과 고상 조성을 구하라. Ge: \(T_\mathrm{m} = 1211.4\) K, \(\Delta H_\mathrm{m} = 36.94\) kJ/mol, Si: \(T_\mathrm{m} = 1687\) K, \(\Delta H_\mathrm{m} = 50.21\) kJ/mol.

  풀이 보기
  전략 \(T = 1573.15\) K에서 \(k_\mathrm{A}\)(Ge), \(k_\mathrm{B}\)(Si)를 구해 \(x_\mathrm{L} = (1-k_\mathrm{A})/(k_\mathrm{B}-k_\mathrm{A})\), \(x_\mathrm{S} = k_\mathrm{B}x_\mathrm{L}\).

  풀이 \(\ln k_\mathrm{Ge} = \frac{36940}{8.314}\left(\frac1{1573.15}-\frac1{1211.4}\right) = 4443\times(-1.898\times10^{-4}) = -0.843\), \(k_\mathrm{Ge} = 0.430\). \(\ln k_\mathrm{Si} = \frac{50210}{8.314}\left(\frac1{1573.15}-\frac1{1687}\right) = 6039\times4.290\times10^{-5} = 0.259\), \(k_\mathrm{Si} = 1.296\). \(x_\mathrm{L} = 0.570/0.866 = 0.658\), \(x_\mathrm{S} = 1.296\times0.658 = 0.853\).

  액체 65.8 at% Si, 고체 85.3 at% Si

  검토 고체가 녹는점이 높은 Si를 더 많이 품는다(\(x_\mathrm{S} > x_\mathrm{L}\)). 1300 °C는 Si 녹는점에서 114 K 아래라 두 조성 모두 Si 쪽에 있다.

전율 고용체 Si–Ge와 지렛대 규칙

  실리콘과 저마늄은 둘 다 다이아몬드 구조이고 격자 상수 차이가 4.2%에 불과하다. 그래서 고체에서도 어떤 비율로든 섞인다. 이렇게 한 결정 구조 안에 다른 원자가 녹아든 것을 고용체(solid solution)라 하고, 모든 조성에서 고용체를 이루는 계를 전율 고용체(isomorphous system)라 한다. 상태도는 렌즈 모양이다. 위쪽 경계는 그 아래로 내려가면 고체가 생기기 시작하는 액상선(liquidus), 아래쪽 경계는 그 아래에서 모두 고체가 되는 고상선(solidus)이다. Cu–Ni, Al₂O₃–Cr₂O₃, GaAs–InAs 같은 III–V 혼정도 같은 꼴이다.

  두 상 영역 안의 점 \((x_0, T)\)을 지나는 수평선을 결합선(tie line)이라 한다. 결합선이 액상선과 만나는 점이 액체의 조성 \(x_\mathrm{L}\), 고상선과 만나는 점이 고체의 조성 \(x_\mathrm{S}\)다. 두 상의 양은 B 원자의 개수가 보존된다는 조건 \(x_0 = f_\mathrm{L}x_\mathrm{L} + f_\mathrm{S}x_\mathrm{S}\), \(f_\mathrm{L} + f_\mathrm{S} = 1\)에서 나온다.

  지렛대 규칙
  지렛대 규칙(lever rule): $$f_\mathrm{S} = \frac{x_0 - x_\mathrm{L}}{x_\mathrm{S} - x_\mathrm{L}},\qquad f_\mathrm{L} = \frac{x_\mathrm{S} - x_0}{x_\mathrm{S} - x_\mathrm{L}}$$ 받침점 \(x_0\)에서 반대쪽 팔의 길이가 그 상의 분율이다. 몰분율로 그린 상태도면 몰 분율이, 질량 %로 그린 상태도면 질량 분율이 나온다.

Ge–Si 합금 60을 1300에 두면 

이 렌즈에서 중요한 사실 하나: 액상선 바로 아래에서 처음 생기는 고체는 융액보다 Si가 훨씬 많다. 식어 가는 동안 액체는 점점 Ge 쪽으로, 새로 생기는 고체도 Ge 쪽으로 옮겨 간다. 평형 응고라면 고체 안의 확산이 이 차이를 메워 끝에는 고체 전체가 \(x_0\)이 되지만, 고체 속 확산은 아주 느려서 실제 응고에서는 결정 중심과 바깥의 조성이 다른 편석이 남는다. 이것이 6절의 주제이고, SiGe 벌크 결정을 균일하게 키우기 어려운 이유다.

60 at% Si 융액을 액상선에서 고상선까지 천천히(평형을 유지하며) 식힌다. 이 동안 액체의 조성은 어떻게 변할까?

  처음부터 끝까지 60 at% Si로 그대로다점점 Si가 많아진다점점 Si가 적어진다(Ge 쪽으로 이동한다)처음에는 Si가 늘다가 나중에 줄어든다

  결합선의 왼쪽 끝(액상선)이 온도가 내려갈수록 Ge 쪽으로 미끄러진다. Si를 많이 품은 고체가 먼저 빠져나가니 남은 액체는 Ge가 짙어진다. 고상선에 닿는 순간 마지막 한 방울의 액체는 약 31 at% Si다. 시뮬레이터에서 점을 아래로 끌며 \(x_\mathrm{L}\)을 지켜보라.

SIMULATOR지렛대 규칙 과녁 — Ge–Si 상태도 위의 점

흰 원(상태점)을 끈다

과녁—

다음 과녁
  냉각 경로(수직선) 보기

상태점—

  xL · xS—

  고상 fS · 액상 fL—

  점수0

이상 용액 모형(Thermo.isomorphous)으로 그린 Ge–Si 상태도다. 결합선의 두 팔 가운데 액상 쪽 팔(주황)의 길이가 고상 분율, 고상 쪽 팔(파랑)의 길이가 액상 분율이다. 오른쪽은 현미경 시야로 본 고체 결정(파랑)과 융액(주황)의 양이다. 해볼 것: ① 과녁의 조건을 맞추도록 점을 끌어 점수를 얻는다(조건을 만족하면 초록으로 바뀐다). ② "냉각 경로"를 켜고 60 at%에서 점을 아래로 끌어 고체 분율이 0에서 1로 자라는 것을 본다. ③ 렌즈가 가장 넓은 조성(약 40–50 at% Si)에서 두 상 영역의 온도 폭이 가장 넓다는 것을 확인한다.

75.0 at% Si의 Ge–Si 합금이 1300 °C에 있다. 예제 11.2의 결과(\(x_\mathrm{L} = 0.658\), \(x_\mathrm{S} = 0.853\))를 써서 고체와 액체의 몰 분율을 구하고, 합금 1.00 mol 가운데 고체에 들어 있는 Si의 몰수를 구하라.

  풀이 보기
  전략 지렛대 규칙 \(f_\mathrm{S} = (x_0 - x_\mathrm{L})/(x_\mathrm{S} - x_\mathrm{L})\). 고체 속 Si는 \(f_\mathrm{S}x_\mathrm{S}\) mol.

  풀이 \(f_\mathrm{S} = (0.750 - 0.658)/(0.853 - 0.658) = 0.092/0.195 = 0.471\), \(f_\mathrm{L} = 0.529\). 고체 속 Si \(= 0.471\times0.853 = 0.402\) mol, 액체 속 Si \(= 0.529\times0.658 = 0.348\) mol, 합 0.750 mol.

  고체 47%, 액체 53%, 고체 속 Si 0.402 mol

  검토 Si의 합이 전체 0.750 mol과 맞는다. \(x_0\)이 두 조성의 가운데쯤이라 분율도 반반쯤이다.

공정계와 포정계: Al–Si, Au–Si

  두 성분의 결정 구조나 원자 크기가 크게 다르면 고체에서는 조금밖에 섞이지 않는다. Al(면심 입방)과 Si(다이아몬드)가 그렇다. 이때 고상의 \(G(x)\)는 양 끝에 좁고 깊은 두 우물 α(A가 바탕인 고용체), β(B가 바탕)로 갈라진다. 높은 온도에서는 액상 곡선이 두 우물 사이를 덮어 L–α, L–β 두 접선이 생긴다. 온도를 낮추면 두 접선의 기울기가 같아지는 순간이 오고, 그때 하나의 접선이 α, L, β에 동시에 닿는다. 이 온도에서 액체가 두 고체로 한꺼번에 굳는 반응

  $$\mathrm{L}(x_\mathrm{E}) \;\longrightarrow\; \alpha(x_\alpha) + \beta(x_\beta)\qquad (T = T_\mathrm{E})$$

  을 공정 반응(eutectic reaction), 그 조성과 온도를 공정점(eutectic point)이라 한다. 공정점은 두 액상선이 만나는 가장 낮은 액체 온도다. 순수한 두 성분보다 섞인 액체가 훨씬 낮은 온도까지 버틴다는 뜻이다. 공정 조성보다 A가 많은 합금을 아공정(hypoeutectic), B가 많은 합금을 과공정(hypereutectic)이라 한다. 아공정 합금을 식히면 액상선에서 먼저 α가 생긴다. 이것을 초정(primary phase)이라 한다. 남은 액체는 B가 짙어지며 액상선을 따라 내려가 \(T_\mathrm{E}\)에서 공정 조성이 되고, 그 액체 전부가 α와 β가 번갈아 쌓인 층상 공정 조직으로 굳는다.

계	녹는점 A / B (°C)	공정 온도 (°C)	공정 조성	고체 고용도	이상 모형 예측	

Al–Si	660.3 / 1414	577	12.2 at% Si (12.6 wt%)	Al 속 Si 최대 1.5 at%, Si 속 Al 0.02 at% 이하	630 °C, 4.5 at%	

  Au–Si	1064 / 1414	363	18.6 at% Si (3.16 wt%)	양쪽 모두 거의 0	866 °C, 17.9 at%	

  Sn–Pb (옛 솔더)	232 / 327	183	61.9 wt% Sn	Pb 속 Sn 최대 19 wt%	—	

  Sn–Ag	232 / 962	221	3.5 wt% Ag	거의 0 (Ag₃Sn 화합물)	—	

표의 마지막 열은 Thermo.eutectic의 이상 모형(액체는 이상 용액, 고체는 서로 녹지 않음)이다. 모형은 녹는점과 융해 엔탈피만 알면 공정점을 예측하지만, Au–Si에서는 500 K 넘게 틀린다. Au–Si 액체 속 원자들은 서로 강하게 끌어당겨(혼합 엔탈피가 크게 음수) 액체가 훨씬 안정하다. 그래서 공정 온도가 순금보다 700 °C나 낮고, 빨리 식히면 결정이 되지 못한 채 굳어 1960년에 처음 만들어진 금속 유리(Au₇₅Si₂₅)가 된다. 실측 상태도는 측정값이고, 모형은 경향을 이해하는 도구다. 아래 시뮬레이터의 실선은 실측 공정점과 고용도에 맞춘 대표 곡선, 점선은 이상 모형이다.

700 °C의 Al–7 at% Si는 모두 액체다.
액상선(약 612 °C)을 지나면 Si가 적은 α 결정(초정)이 생긴다. 결합선의 왼쪽 끝이 α의 조성, 오른쪽 끝이 액체의 조성이다.
577 °C 바로 위에서 액체는 공정 조성 12.2 at%가 되고, 지렛대 규칙으로 초정 α 49%, 액체 51%다.
577 °C에서 남은 액체 51%가 통째로 α와 Si의 층상 공정 조직으로 굳는다. 이 동안 온도가 멈춘다(냉각 곡선의 열 정지).

  아공정 Al–Si 합금의 응고. 상태도의 수직선을 따라 내려가며 초정과 공정 조직의 양을 지렛대 규칙으로 읽는다. 주조용 Al–Si 합금(A356, 약 7 wt% Si)의 조직이 이렇다.

이상 모형(액체 이상 용액, 고체 불용)으로 Au–Si의 공정 온도를 계산하면 실측 363 °C와 비교해 어떻게 나올까?

  거의 같다(±10 K)100 K쯤 낮다500 K 넘게 높다공정점이 아예 생기지 않는다

  이상 모형은 866 °C를 준다. 실제 Au–Si 액체는 혼합 엔탈피가 크게 음수라 \(G_\mathrm{L}\)이 이상 용액보다 훨씬 아래로 처지고, 액상선이 깊게 꺼진다. 시뮬레이터에서 "이상 모형 겹쳐 보기"를 켜 두 상태도를 비교하라. Al–Si는 차이가 53 K로 작다.

SIMULATOR공정계 상태도 — 초정과 공정 조직 읽기

흰 원(상태점)을 끈다

계Al–SiAu–Si

이상 모형 겹쳐 보기
  바로 가기아공정공정과공정

상태점—

  상 · 자유도—

  상의 조성—

  상 분율 / 조직—

실선은 실측 공정점(Al–Si 577 °C·12.2 at%, Au–Si 363 °C·18.6 at%)과 고용도에 맞춘 대표 곡선, 점선은 이상 모형이다. 공정 온도 아래에서는 "상 분율"(α와 Si의 전체 양)과 "조직"(초정과 공정 조직의 양)을 함께 보인다. 해볼 것: ① Al–Si에서 7 at%에 두고 위에서 아래로 끌어 초정 α가 자라다가 577 °C에서 나머지가 공정이 되는 것을 본다. ② 과공정(20 at%)이면 초정이 Si 결정이다. 피스톤용 과공정 Al–Si 합금은 이 단단한 초정 Si로 내마모성을 얻는다. ③ Au–Si로 바꿔 400 °C에서 액체 영역이 18–21 at% Si로 좁고 깊은 골짜기임을 확인하고, 이상 모형과 비교한다.

Al–SiAu–Si
액체 ΩL 

  MINI LAB고체는 서로 녹지 않고 액체만 정규 용액(\(\Omega_\mathrm{L}\))이라고 본 모형의 두 액상선(Thermo.liquidusA/B)과 실측 공정점(주황 점). Al–Si는 \(\Omega_\mathrm{L} \approx -12\) kJ/mol이면 공정점이 575 °C·11.1 at%로 실측에 거의 닿는다. Au–Si는 −25 kJ/mol까지 내려도 628 °C에 그친다. 대칭인 \(\Omega x(1-x)\) 하나로는 Au 쪽 액상선까지 함께 무너뜨려 버리기 때문이다. 실측을 재현하려면 조성에 따라 변하는 상호작용(부정규 용액, CALPHAD)이 필요하다.

Al–7.0 at% Si 합금이 (a) 578 °C(공정선 바로 위), (b) 576 °C(바로 아래)에 있다. 각 상의 분율과 조직(초정 α와 공정 조직)의 분율을 구하라. α의 최대 고용도는 1.5 at% Si, 공정 조성은 12.2 at%, Si 상은 순수하다고 본다.

  풀이 보기
  전략 각 온도에서 결합선의 양 끝을 읽고 지렛대 규칙을 쓴다. 공정선 위에서는 α(1.5) + L(12.2), 아래에서는 α(1.5) + Si(100).

  풀이 (a) \(f_\alpha = (12.2 - 7.0)/(12.2 - 1.5) = 5.2/10.7 = 0.486\), \(f_\mathrm{L} = 0.514\). (b) 상 분율: \(f_\mathrm{Si} = (7.0 - 1.5)/(100 - 1.5) = 0.056\), \(f_\alpha = 0.944\). 조직: 578 °C의 액체 51.4%가 모두 공정 조직이 되므로 초정 α 48.6%, 공정 조직 51.4%. 공정 조직 안의 Si 비율은 \((12.2 - 1.5)/(100 - 1.5) = 0.109\)이고 \(0.514\times0.109 = 0.056\)으로 (b)의 Si 분율과 같다.

  (a) α 48.6%, L 51.4% (b) α 94.4%, Si 5.6% — 조직은 초정 α 48.6% + 공정 51.4%

  검토 공정선을 지나는 2 K 사이에 상의 종류가 L → Si로 바뀌지만 공정 조직의 양은 바로 위 액체의 양과 같다. 상 분율과 조직 분율은 다른 질문이다.

공정의 반대 꼴도 있다. 식힐 때 액체와 한 고체가 반응해 새 고체를 만드는 포정 반응(peritectic reaction) \(\mathrm{L} + \alpha \to \beta\)이다. β가 α 둘레에 껍질처럼 생겨 반응물끼리를 갈라놓으므로, 반응을 끝내려면 원자가 β 껍질을 뚫고 확산해야 한다. 그래서 보통의 냉각 속도에서는 포정 반응이 끝나지 않고 α 심이 남는다. 솔더 접합의 Cu₆Sn₅(η) 금속간 화합물이 Cu–Sn 계에서 415 °C의 포정 반응 \(\mathrm{L} + \varepsilon(\mathrm{Cu_3Sn}) \to \eta\)로 생기고, 강철의 Fe–C 계(1493 °C), 황동의 Cu–Zn 계에도 여러 포정점이 있다.

포정계 개념도. 포정선 위의 α + L이 포정 온도에서 β로 바뀐다. 공정(L → α + β)과 달리 고체 하나가 액체와 반응해 새 고체를 만들고, 생긴 β가 반응을 가로막는다.
  
  공정계의 낮은 녹는점은 반도체 공정에서 득도 되고 독도 된다. Al 배선을 실리콘에 바로 대고 400–450 °C에서 열처리(신터)하면 실리콘이 Al 속으로 고용도만큼 녹아 나간다. 고용도는 450 °C에서 약 0.45 at%로 작지만, Al 막 전체가 접촉창 몇 곳의 실리콘을 빨아들이면 그 자리가 깊게 파이고 Al이 그 구멍을 채워 얕은 접합을 뚫는다. 이것이 Al 스파이킹이다.

두께 25의 Au 프리폼 위에 실리콘 다이를 올려 420로 데우면, Au–Si 액체는 실리콘과 평형인 액상선 조성 이 될 때까지 다이 뒷면을 녹인다. 

Al 스파이킹, Au–Si 공정 다이 접착초기 Al 배선은 콘택에서 실리콘을 녹여 스파이크를 만들었다. 처방은 상태도 그대로다. Al에 Si를 1 wt% 미리 녹여 고용도를 채워 두거나(Al–1%Si), TiW·TiN 확산 방지막을 끼우거나, 접합 위를 실리사이드와 W 플러그로 바꾼다. 거꾸로 Au–Si 공정점의 낮은 온도는 접착에 쓴다. 다이 뒷면의 Au 막(또는 Au 프리폼)을 363 °C 위로 데워 비비면 Au가 Si를 녹여 공정 액체가 되고, 식으면 Au와 Si의 공정 조직으로 굳어 열·전기 전도가 좋은 금속 접합이 된다. 레이저 다이오드·RF 소자는 비슷한 원리의 Au–20Sn 공정 솔더(280 °C)를 쓴다. → ProcessBook · 금속 배선(알루미늄에서 구리로) · PackagingBook · 다이 어태치(접착 재료)

두께 25.0 µm의 Au 프리폼에 실리콘 다이를 420 °C에서 접착한다. 이 온도에서 실리콘과 평형인 Au–Si 액체의 조성은 21.6 at% Si(대표 액상선)이다. 다이 뒷면에서 녹아 나가는 실리콘 두께는? Au와 Si의 원자 밀도는 5.90×10²² cm⁻³, 5.00×10²² cm⁻³이다.

  풀이 보기
  전략 넓이 1 cm²당 Au 원자 수 \(N_\mathrm{Au} = n_\mathrm{Au}t_\mathrm{Au}\). 액체 조성 \(x\)에서 Si 원자 수는 \(N_\mathrm{Au}\,x/(1-x)\), 이것을 Si 원자 밀도로 나누면 두께다.

  풀이 \(N_\mathrm{Au} = 5.90\times10^{22}\times25.0\times10^{-4} = 1.475\times10^{20}\) cm⁻². \(N_\mathrm{Si} = 1.475\times10^{20}\times0.216/0.784 = 4.06\times10^{19}\) cm⁻². \(t_\mathrm{Si} = 4.06\times10^{19}/5.00\times10^{22} = 8.13\times10^{-4}\) cm = 8.1 µm.

  약 8.1 µm의 실리콘이 녹는다

  검토 Au 두께의 3분의 1쯤이다. 온도를 더 올리면 액상선 조성이 커져 더 많이 녹는다. 얇은 다이에서는 이 소모량과 식을 때 다시 석출되는 Si의 모양이 접합 신뢰성을 좌우한다.

고용도 한계와 금속간 화합물

  공정계의 α 영역 오른쪽 경계는 공정 온도 아래에서 왼쪽으로 휘어 들어간다. 이 선이 고용선(solvus)이고, 그 조성이 그 온도의 고용도(solubility limit)다. 고용도를 넘는 B는 둘째 상(β 또는 화합물)으로 석출한다. 묽은 B가 바탕 α에 녹은 상태와 B가 β로 모인 상태 사이의 평형 \(\mu_\mathrm{B}^\alpha = \mu_\mathrm{B}^\beta\)에서 \(RT\ln x_\mathrm{B} = -(\Delta H_\mathrm{s} - T\Delta S_\mathrm{s})\)이므로

  $$x_\mathrm{sol}(T) = \exp\!\left(\frac{\Delta S_\mathrm{s}}{R}\right)\exp\!\left(-\frac{\Delta H_\mathrm{s}}{RT}\right)$$\(\Delta H_\mathrm{s}\), \(\Delta S_\mathrm{s}\)는 B 원자 하나를 β에서 꺼내 α 격자에 녹일 때의 용해 엔탈피와 (구성 엔트로피를 뺀) 용해 엔트로피. 고용도는 아레니우스 꼴로 온도가 내려가면 급히 준다. Al 속 Si는 577 °C에서 1.5 at%, 450 °C에서 약 0.45 at%, 300 °C에서 약 0.05 at%다(대표값).

실리콘 속 도펀트에는 특별한 모양이 있다. 고상선은 순수 실리콘의 녹는점(1414 °C)에서 반드시 \(x = 0\)으로 돌아와야 한다(순물질의 녹는점에는 용질이 없다). 그런데 낮은 온도 쪽에서는 고용선이 아레니우스 꼴로 줄어든다. 그래서 고용도는 녹는점보다 한참 낮은 1100–1300 °C에서 최대가 되고, 그보다 뜨거워지면 오히려 줄어든다. 이것을 역행 고용도(retrograde solubility)라 한다. 최대 고용도는 As 약 2×10²¹, P 약 1×10²¹, B 약 6×10²⁰, Sb 약 7×10¹⁹ cm⁻³ 수준이다(대표값, 실리콘 원자 밀도는 5.0×10²² cm⁻³). 화학적 고용도와 전기적 활성 한계는 다르다. As는 공공과 뭉친 덩어리(As₄V)를 만들어 2–4×10²⁰ cm⁻³ 근처에서 자유 전자 농도가 포화한다.

MINI LAB실리콘 속 도펀트의 고용도(대표 모형 곡선, 로그 축). 흰 원을 좌우로 끌어 온도를 바꾸면 각 도펀트의 고용도를 읽는다. 모든 곡선이 녹는점 쪽에서 꺾여 내려오는 역행 모양이다. 고용도가 가장 높은 온도에서 넣은 도펀트를 천천히 식히면 고용선을 넘어 석출하거나 비활성 덩어리가 된다. 활성화 어닐을 짧게 하고 빨리 식히는 이유다.

붕소를 1150의 고용도까지 넣은 뒤, 평형을 유지할 만큼 천천히 900까지 식혔다. 

두 성분이 일정한 원자 비로 규칙 배열한 결정을 금속간 화합물(intermetallic compound)이라 한다. 조성이 조금만 어긋나도 자리가 틀린 원자(반자리 결함)나 빈자리가 생겨 에너지가 크게 오르므로, \(G(x)\)는 화학량론 조성에서 뾰족하게 꺼진 좁은 우물이다. 상태도에서는 폭이 거의 없는 수직선으로 그려져 선 화합물(line compound)이라 부른다. 여러 화합물이 있으면 공통 접선이 이웃 우물끼리를 차례로 이어 \(\mathrm{Ni} \mid \mathrm{Ni_2Si} \mid \mathrm{NiSi} \mid \mathrm{NiSi_2} \mid \mathrm{Si}\) 같은 두 상 영역들의 사다리가 된다.

왼쪽: 선 화합물의 \(G(x)\)는 화학량론 조성에서 뾰족한 우물이고, 이웃 우물을 잇는 공통 접선 사이가 두 상 영역이다(개념도). 오른쪽: 실리콘 위의 Ni 박막은 금속이 많은 상부터 차례로 바뀐다. 접촉 저항이 가장 낮은 NiSi가 안정한 온도 창(약 400–700 °C)에서 공정을 끝낸다.
  
  실리콘과 전이 금속의 화합물인 실리사이드(silicide)는 소스·드레인·게이트 위에 얹어 면저항과 접촉 저항을 낮춘다. 금속을 덮고 열처리하면 금속과 실리콘이 반응해 실리사이드가 되고, 반응하지 않은 금속은 습식 식각으로 걷어 낸다(자기 정렬 실리사이드, 살리사이드). 반응에 기판 실리콘이 소모되므로 얕은 접합에서는 소모량이 설계 변수다.

실리사이드	형성 온도 (대표)	금속 1 nm당 소모되는 Si	금속 1 nm당 실리사이드	비저항 (µΩ·cm)	특징	

TiSi₂ (C54)	C49 ~600 → C54 ~800 °C	2.27 nm	2.51 nm	13–16	좁은 선에서 C49 → C54 전이가 어려움	

  CoSi₂	CoSi ~450 → CoSi₂ ~700 °C	3.64 nm	3.52 nm	14–20	선폭 의존성 작음, Si 소모 큼	

  NiSi	Ni₂Si ~250 → NiSi ~400 °C	1.83 nm	2.22 nm	14–20	Si 소모 작고 저온, 700 °C 넘으면 NiSi₂·응집	

NiCoTi
열처리 온도 

  MINI LAB실리콘 위 금속 10 nm를 30초 열처리할 때의 단면(대표값으로 그린 개념 모형). 온도를 올리면 금속이 많은 상에서 실리콘이 많은 상으로 차례로 바뀌고, 면저항 \(R_\mathrm{s} = \rho/t\)가 크게 변한다. 각 금속에서 면저항이 가장 낮은 온도 창을 찾아보라.

소스·드레인 위에 Ni 10.0 nm를 덮고 열처리해 NiSi로 바꾼다. 실리사이드 두께, 소모되는 실리콘 두께, NiSi의 면저항을 구하라(표의 값과 \(\rho = 15\) µΩ·cm를 쓴다).

  풀이 보기
  전략 표의 비율(금속 1 nm당 Si 1.83 nm, NiSi 2.22 nm)을 곱한다. 면저항은 \(R_\mathrm{s} = \rho/t\).

  풀이 NiSi 두께 \(= 10.0\times2.22 = 22.2\) nm, 소모 Si \(= 10.0\times1.83 = 18.3\) nm. \(R_\mathrm{s} = 15\times10^{-6}\ \Omega\,\text{cm}/22.2\times10^{-7}\ \text{cm} = 6.76\ \Omega/\square\).

  NiSi 22.2 nm, Si 18.3 nm 소모, Rs ≈ 6.8 Ω/□

  검토 같은 두께의 Co로 CoSi₂를 만들면 Si를 36 nm나 먹는다. 접합 깊이가 수십 nm인 세대에서 NiSi가 표준이 된 이유다. 실리사이드 표면은 원래 Si 표면보다 약 4 nm 위로 올라온다(\(22.2 - 18.3\)).

도펀트 고용도와 활성화이온 주입한 도펀트는 어닐로 격자 자리에 들어가야 캐리어를 낸다. 활성 농도의 천장은 그 온도의 고용도(와 덩어리 형성)다. 스파이크·밀리초·레이저 어닐은 짧은 고온으로 고용도 근처까지 활성화한 뒤 빨리 식혀, 고용선 아래로 내려온 과포화 상태를 석출이 시작되기 전에 얼린다. 그 뒤의 공정이 너무 뜨거우면 과포화 도펀트가 다시 비활성화한다. 열 예산이 접합 깊이뿐 아니라 활성도도 정한다. → DopingBook · 어닐(활성화와 고용 한계)

실리사이드 콘택과 솔더 범프의 상태도로직 공정의 소스·드레인 콘택은 NiSi(또는 Pt를 섞은 NiPtSi)로 접촉 저항을 낮추고, 첨단 노드는 Ti 기반 실리사이드로 돌아가기도 한다. 실리사이드는 쇼트키 장벽 높이와 도펀트 편석까지 바꾼다. 패키지의 솔더도 상태도로 고른다. Sn–Pb 공정(183 °C)을 대신한 무연 SAC305(Sn–3.0Ag–0.5Cu)는 Sn–Ag–Cu 삼원 공정점(약 217 °C) 근처 조성이고, 리플로 중 Cu 패드와 반응해 Cu₆Sn₅·Cu₃Sn, Ni UBM에서는 Ni₃Sn₄ 금속간 화합물 층이 자란다. 접합에는 얇은 금속간 화합물이 필요하지만 두꺼워지면 취성 파괴가 시작된다. → ProcessBook · CMOS 공정 통합 · DeviceBook · 금속–반도체 접합 · PackagingBook · 범핑과 재배선(금속간 화합물)

응고와 편석: 쇼이어 식

  상태도의 한쪽 끝, 순수한 용매 근처를 확대하면 액상선과 고상선이 거의 직선이다. 같은 온도에서 고체와 액체의 용질 농도 비

  $$k_0 = \frac{C_S}{C_L}\bigg|_{\text{같은 }T} = \frac{m_\mathrm{L}}{m_\mathrm{S}}$$\(m_\mathrm{L}\), \(m_\mathrm{S}\)는 액상선과 고상선의 기울기(\(dT/dC\)). 이 비가 평형 편석 계수(equilibrium segregation coefficient)다. 용질이 녹는점을 낮추면(두 선이 내려가면) \(k_0 
  용질 (실리콘 속)	B	P	As	Sb	Ga	Al	C	Cu	Fe	Au	

  \(k_0\)	0.8	0.35	0.3	0.023	0.008	0.002	0.07	4×10⁻⁴	8×10⁻⁶	2.5×10⁻⁵	

전이 금속(Fe, Cu, Au)의 \(k_0\)가 10⁻⁴–10⁻⁶으로 아주 작다는 것이 결정 성장이 정제 공정인 이유다. 다결정 원료의 금속 불순물은 대부분 융액에 남는다. 반면 붕소는 0.8이라 결정에 거의 그대로 들어가고, 융액에서 빼낼 수도 없다. 원료 단계에서 붕소를 줄여야 한다.

  막대 모양의 융액을 한쪽 끝부터 굳혀 가는 경우를 생각하자. 고체 속 확산이 충분히 빠르면 굳은 고체도 늘 평형 조성이 되어 지렛대 규칙을 따른다(평형 응고). 하지만 고체 속 확산은 융액보다 10⁴–10⁸배 느리다. 그래서 굳은 부분의 조성은 굳는 순간 그대로 얼어붙고, 융액은 대류로 잘 섞인다는 가정이 더 현실적이다. 이 가정의 해가 쇼이어 식(Scheil equation)이다.

굳은 고체는 굳는 순간의 조성으로 얼어붙고, 액체는 언제나 고르게 섞여 있다고 본다.
고체가 \(df_S\)만큼 더 생길 때 밀려난 용질이 남은 액체의 농도를 \(dC_L\)만큼 올린다. 이것이 용질 수지다.
\(C_L(0) = C_0\)에서 적분하면 쇼이어 식이 나온다.

  쇼이어 식의 유도. 가정은 둘이다. 계면에서는 국소 평형(\(C_S = kC_L\)), 고체 속 확산은 없음. 막대가 다 굳은 뒤에도 전체 용질의 양은 \(\int_0^1 C_S\,df_S = C_0\)으로 보존된다.
  
  평형 응고와 쇼이어 응고
  평형(지렛대): \(C_S = \dfrac{kC_0}{1 - (1-k)f_S}\) — 마지막에 \(C_S \to C_0\). 쇼이어: \(C_S = kC_0(1-f_S)^{k-1}\) — \(k 
  \(k = 0.1\)인 용질을 넣은 막대를 한쪽부터 굳힌다(액체는 완전 혼합). 처음 굳는 고체의 농도는 \(0.1C_0\)이다. 막대 끝으로 가면 고체 농도는?

  끝까지 \(0.1C_0\)이다천천히 올라 끝에서 정확히 \(C_0\)이 된다\(C_0\)을 훌쩍 넘어, 끝에서는 몇 배가 된다점점 줄어든다

  밀려난 용질이 갈 곳은 남은 액체뿐이다. 액체가 줄어드는 만큼 짙어지므로 \(C_L = C_0(1-f_S)^{-0.9}\)이고, 90%가 굳으면 \(C_S = 0.79C_0\), 95%에서 \(1.5C_0\), 99%에서 \(6.3C_0\)이다. "천천히 \(C_0\)까지"는 고체 속 확산이 빠른 평형 응고의 답이다.

SIMULATOR원자로 굳히는 막대 — 쇼이어 식이 생겨나는 모습

편석 계수 k 
  액체 섞임완전 혼합확산만

▶ 굳히기
  다시 녹이기

고상 분율 fS—

  융액 농도 CL/C0—

  방금 굳은 열 CS/C0—

  용질 보존 확인—

막대는 20줄 × 60열 = 1200자리이고 용질 B(주황)는 처음 10%다(확대한 농도). 한 열이 굳을 때 자리마다 확률 \(p = kx_\mathrm{L}/(1 - x_\mathrm{L} + kx_\mathrm{L})\)로 융액에서 B를, 나머지는 A를 꺼내 고체에 박는다. 원자를 하나씩 세는 이 규칙만으로 아래 그래프의 점(열별 조성)이 쇼이어 곡선(파란 점선)을 따라간다. 회색 점선은 평형 응고다. 해볼 것: ① \(k = 0.2\)로 끝까지 굳혀 마지막 몇 열에 B가 몰리는 것을 본다. ② \(k\)를 1로 올리면 편석이 사라진다. ③ "확산만"을 고르면 계면 앞에 용질이 쌓인 층이 생기고, 초기 과도 구간 뒤에는 고체가 \(C_0\) 그대로 굳는다(유효 편석 계수 → 1).

실제 융액은 완전히 섞이지 않는다. 계면 바로 앞에는 두께 \(\delta\)의 정체된 확산 경계층(diffusion boundary layer)이 있고, 그 안에서는 확산으로만 용질이 빠져나간다. 성장 속도 \(v\)가 빠르면 밀려난 용질이 빠져나가기 전에 쌓여 계면의 액체 농도가 융액 평균보다 높아진다. 버턴–프림–슬리히터(BPS)는 이 정상 상태를 풀어 결정과 융액 평균의 농도 비, 곧 유효 편석 계수(effective segregation coefficient)를 얻었다.

  $$k_\mathrm{eff} = \frac{k_0}{k_0 + (1-k_0)\,e^{-v\delta/D}}$$\(D\)는 융액 속 용질의 확산 계수(실리콘 융액에서 약 10⁻⁴ cm²/s 규모), \(\delta\)는 경계층 두께(결정 회전이 빠를수록 얇다, 대략 \(\delta \propto \omega^{-1/2}\)). \(v\delta/D \to 0\)이면 \(k_\mathrm{eff} \to k_0\), \(v\delta/D \gg 1\)이면 \(k_\mathrm{eff} \to 1\)(편석 없음). 쇼이어 식의 \(k\)에 \(k_\mathrm{eff}\)를 넣어 쓴다.

\(k_0 =\) 0.35인 도펀트를 인상 속도 1.0, 경계층 0.5, \(D = 3\times10^{-4}\) cm²/s로 키우면 \(v\delta/D =\) , \(k_\mathrm{eff} =\) 이다. 

조성적 과냉각계면 앞 경계층에 용질이 쌓이면 그 자리의 액상선 온도가 내려간다. 실제 온도 기울기 \(G\)가 이 액상선 온도의 기울기보다 완만하면, 계면 바로 앞 액체가 자기 액상선보다 차가운 과냉 상태가 되어 평평한 계면이 무너지고 세포·수지상 결정이 생긴다. 안정 조건은 \(G/v \ge m_\mathrm{L}C_0(1-k_0)/(k_0D)\)이다. 진하게 도핑한 잉곳을 빨리 끌면 이 조건이 깨져 단결정이 다결정으로 무너지고, 이것이 인상 속도의 또 다른 상한이 된다.

인(\(k = 0.35\))을 \(C_0 = 1.00\times10^{15}\) cm⁻³만큼 넣은 실리콘 융액을 액체가 완전히 섞이는 조건에서 한쪽부터 굳힌다. \(f_S = 0\), 0.5, 0.9에서 고체 속 인 농도를 구하라.

  풀이 보기
  전략 쇼이어 식 \(C_S = kC_0(1-f_S)^{k-1}\), 지수는 \(k - 1 = -0.65\).

  풀이 \(f_S = 0\): \(0.35\times10^{15} = 3.50\times10^{14}\). \(f_S = 0.5\): \(0.35\times0.5^{-0.65} = 0.35\times1.569 = 0.549\) → \(5.49\times10^{14}\). \(f_S = 0.9\): \(0.35\times0.1^{-0.65} = 0.35\times4.467 = 1.563\) → \(1.56\times10^{15}\) cm⁻³.

  3.50×10¹⁴, 5.49×10¹⁴, 1.56×10¹⁵ cm⁻³

  검토 머리와 90% 지점의 농도 차가 4.5배다. 비저항도 그만큼 바뀌니 인 도핑 잉곳은 한 규격으로 건질 수 있는 길이가 짧다(다음 절의 과제).

존 정제와 초크랄스키 성장

  편석은 거꾸로 쓰면 정제 수단이다. 막대 전체를 녹이는 대신 좁은 띠(길이 \(l\))만 녹여 한쪽 끝에서 다른 끝으로 천천히 옮기면, 녹은 띠가 \(k 존 정제(zone refining)다. 한 번 지나간 뒤의 분포는

  $$\frac{C_S(z)}{C_0} = 1 - (1-k)\,e^{-kz/l}\qquad (\text{마지막 띠 길이 앞까지})$$\(z\)는 출발점에서의 거리. 마지막 띠가 굳는 끝부분은 쇼이어 식을 따른다. 여러 번 지나가면 앞쪽은 점점 깨끗해지고, 극한에서는 띠 길이와 \(k\)가 정하는 "최종 분포"에 닿는다.

통과 횟수 편석 계수 k 띠 길이 l/L 

  MINI LAB막대(200칸)를 녹은 띠로 여러 번 훑었을 때의 불순물 분포(로그 축). 얇은 선은 앞선 통과들이다. 통과할 때마다 앞쪽이 깨끗해지지만 개선 폭은 점점 줄어든다. 띠를 짧게 하면 한 번에 덜 쓸어 가지만 최종 분포는 더 깨끗하다. 첫 통과는 짧은 띠보다 긴 띠가 낫고, 많이 통과할 때는 짧은 띠가 낫다.
  
  존 정제를 실리콘에 쓴 것이 도가니 없이 다결정 막대의 녹은 띠를 고주파 코일로 들어 올려 옮기는 플로트 존(FZ) 법이다. 도가니가 닿지 않아 산소가 적고 수 kΩ·cm 이상의 고저항 결정을 만들 수 있어 전력 소자와 검출기에 쓴다. 하지만 지름을 키우기 어렵다. 300 mm 웨이퍼의 거의 전부는 초크랄스키 성장(Czochralski growth), 줄여서 Cz 법으로 만든다.

초크랄스키 인상 장치. 씨앗 결정을 융액에 담갔다가 회전시키며 끌어올린다. 가늘게 뽑은 목에서 전위를 없앤 뒤 어깨를 넓혀 목표 지름으로 키운다. 계면 앞 확산 경계층이 유효 편석 계수를 정하고, 석영 도가니가 녹아 산소(약 10¹⁸ cm⁻³ 규모)가 결정에 들어간다.
  
  Cz 잉곳은 도가니의 융액이 거의 다 될 때까지(보통 80–90%) 끌어올리므로, 축 방향 도핑은 쇼이어 식에 \(k_\mathrm{eff}\)를 넣은 \(C_S = k_\mathrm{eff}C_0(1-f_S)^{k_\mathrm{eff}-1}\)을 따른다. 지름이 일정한 몸통에서 길이는 \(f_S\)에 비례한다. 웨이퍼 규격은 도핑 농도가 아니라 비저항으로 주어진다. 비저항은 \(\rho = 1/(qN\mu)\)이고, 이동도 \(\mu\)도 농도에 따라 줄어든다.

상온 실리콘의 도핑 농도가 15.0이면, 붕소(p형)일 때 정공 이동도 로 비저항 , 인(n형)일 때 전자 이동도 로 비저항 이다. 

인(\(k_\mathrm{eff}\approx0.4\))을 도핑한 n형 잉곳에서 비저항은 머리(씨앗 쪽)에서 꼬리로 가며 어떻게 변할까?

  일정하다점점 커진다점점 작아지고, 꼬리 쪽에서 빠르게 떨어진다가운데가 가장 작다

  \(k 
  SIMULATOR잉곳 비저항 과제 — 규격 안에 드는 길이를 최대로

흰 원 두 개(머리 비저항, 인상 끝)를 끈다

과제—

인상 속도 v 
  다음 과제

k0 → keff—

  융액 도핑 C0—

  규격 안 길이(수율)—

  점수0

위는 잉곳(왼쪽이 씨앗 쪽, 초록이 규격 안), 아래는 축 방향 비저항(로그 축)과 규격 띠다. \(k_\mathrm{eff}\)는 BPS 식(\(\delta = 0.5\) mm, \(D = 3\times10^{-4}\) cm²/s), 비저항은 상온 이동도 모형으로 계산한다. 인상 속도는 결함과 지름 제어 때문에 1.5 mm/min을 넘기면 규격 외(대표 상한)로 친다. 해볼 것: ① 머리 비저항 원을 규격 띠의 위쪽 끝 가까이 올려, 떨어지는 곡선이 띠를 가장 길게 지나게 한다. ② 같은 방법이 붕소와 인에서 얼마나 다른 수율을 주는지 비교한다. ③ 인상 속도를 올리면 \(k_\mathrm{eff}\)가 1에 다가가 수율이 조금 오른다.

머리 비저항이 10.0 Ω·cm인 p형 Cz 잉곳을 붕소(\(k_\mathrm{eff} = 0.80\))로 키운다. (a) 머리의 붕소 농도와 융액에 넣어야 할 농도 \(C_0\)는? (b) \(f_S = 0.70\)에서의 농도와 비저항은? 정공 이동도는 \(\mu_p = 47.7 + 447.3/[1 + (N/6.3\times10^{16})^{0.76}]\) cm²/(V·s)로 계산한다.

  풀이 보기
  전략 \(\rho = 1/(qN\mu_p(N))\)를 \(N\)에 대해 푼다(이동도가 \(N\)에 약하게 의존하니 한두 번 반복). \(C_0 = N_\text{머리}/k_\mathrm{eff}\), 그 뒤 쇼이어 식.

  풀이 (a) \(N = 1.3\times10^{15}\)이면 \(\mu_p = 47.7 + 447.3/(1 + 0.0533) = 472.4\), \(\rho = 1/(1.602\times10^{-19}\times1.32\times10^{15}\times472.4) = 10.0\) Ω·cm. 그래서 \(N_\text{머리} = 1.32\times10^{15}\) cm⁻³, \(C_0 = 1.32\times10^{15}/0.80 = 1.65\times10^{15}\) cm⁻³. (b) \(N = 1.32\times10^{15}\times0.30^{-0.20} = 1.32\times10^{15}\times1.272 = 1.68\times10^{15}\) cm⁻³, \(\mu_p \approx 469\), \(\rho = 7.93\) Ω·cm.

  (a) N = 1.32×10¹⁵ cm⁻³, C0 = 1.65×10¹⁵ cm⁻³ (b) 1.68×10¹⁵ cm⁻³, 7.9 Ω·cm

  검토 70% 지점에서 비저항이 21% 떨어졌다. ±10% 규격이면 머리를 11 Ω·cm 근처로 잡아야 더 긴 길이를 건진다. 시뮬레이터의 첫 과제가 이것이다.

잉곳 비저항 규격과 수율웨이퍼 사양서의 비저항 범위(예: 8–12 Ω·cm)는 잉곳 길이 가운데 어디를 웨이퍼로 쓸지를 정한다. 편석 때문에 인 도핑 n형이나 갈륨 도핑(태양전지용, \(k_0 = 0.008\)) 잉곳은 축 방향 비저항이 크게 변해, 규격을 맞추려고 잉곳을 여러 토막으로 나눠 등급을 매긴다. 수율을 높이려고 성장 중에 원료를 보충하는 연속 충전 Cz(CCz), 대류를 눌러 경계층과 산소를 제어하는 자기장 Cz(MCz), 융액 쪽에 보상 도펀트를 더하는 방법을 쓴다. 산소 농도도 축 방향으로 변해 게터링과 웨이퍼 휨에 영향을 준다. → ProcessBook · 실리콘 웨이퍼와 세정(초크랄스키 성장과 편석)

핵심 정리

상규칙 \(F = C - P + 2\)(응축계는 \(+1\)): 변수 \(2 + P(C-1)\)개에서 화학 퍼텐셜 조건 \(C(P-1)\)개를 뺀다. 일정 압력의 이성분계는 한 상 영역 \(F = 2\), 두 상 영역 \(F = 1\), 공정점·포정점 \(F = 0\). 냉각 곡선은 상이 생길 때 꺾이고 \(F = 0\) 반응에서 평탄하게 멈춘다.

  공통 접선: 각 상의 \(G(x)\) 아래를 감싸는 볼록 껍질이 계의 \(G\)다. 두 곡선의 공통 접선 접점이 공존 조성이고, 접선의 \(x = 0\), \(x = 1\) 절편이 \(\mu_\mathrm{A}\), \(\mu_\mathrm{B}\)다. 온도마다 접점을 모으면 액상선·고상선이 된다. 끝점 높이 \(\Delta G_i = -\Delta H_{\mathrm{m},i}(1 - T/T_{\mathrm{m},i})\).

  전율 고용체와 지렛대: 이상 용액이면 \(k_\mathrm{A} = (1-x_S)/(1-x_L)\), \(k_\mathrm{B} = x_S/x_L\)가 \(\exp[\frac{\Delta H_\mathrm{m}}{R}(\frac1T - \frac1{T_\mathrm{m}})]\)이고 \(x_L = (1-k_\mathrm{A})/(k_\mathrm{B}-k_\mathrm{A})\). 결합선 위에서 \(f_S = (x_0 - x_L)/(x_S - x_L)\) — 반대쪽 팔이 분율이다.

  공정계·포정계: \(\mathrm{L} \to \alpha + \beta\)(Al–Si 577 °C·12.2 at%, Au–Si 363 °C·18.6 at%), \(\mathrm{L} + \alpha \to \beta\)(Cu₆Sn₅ 415 °C). 아공정은 초정 α + 공정 조직, 과공정은 초정 β + 공정 조직. 이상 모형은 Au–Si 공정을 500 K 넘게 틀린다. 실측 상태도를 쓴다.

  고용도: 고용선 \(x_\mathrm{sol}\propto e^{-\Delta H_\mathrm{s}/RT}\). 실리콘 속 도펀트는 녹는점에서 0으로 돌아가야 해서 1100–1300 °C에 최대가 있는 역행 고용도를 보인다(As ~2×10²¹, P ~1×10²¹, B ~6×10²⁰, Sb ~7×10¹⁹ cm⁻³, 대표값). 전기적 활성은 이보다 낮을 수 있다. 금속간 화합물·실리사이드는 선 화합물이고, 박막에서는 금속이 많은 상부터 차례로 생긴다(Ni → Ni₂Si → NiSi → NiSi₂). NiSi는 Ni 1 nm당 Si 1.83 nm를 먹는다.

  편석: \(k_0 = C_S/C_L = m_\mathrm{L}/m_\mathrm{S}\). 쇼이어 \(C_S = kC_0(1-f_S)^{k-1}\)(고체 확산 없음, 액체 완전 혼합), 평형 \(C_S = kC_0/[1-(1-k)f_S]\). BPS \(k_\mathrm{eff} = k_0/[k_0 + (1-k_0)e^{-v\delta/D}]\): 빠른 인상, 두꺼운 경계층이면 \(k_\mathrm{eff}\to1\).

  결정 성장: 존 정제 1회 \(C_S/C_0 = 1-(1-k)e^{-kz/l}\), 여러 번 통과하면 최종 분포로 수렴한다. FZ는 고저항·저산소, Cz는 대구경 주력이다. Cz 잉곳의 축 방향 비저항은 \((1-f_S)^{1-k_\mathrm{eff}}\)로 변해 붕소는 길이 대부분, 인은 30% 남짓만 ±10% 규격에 든다.

연습문제

  \(R = 8.314\) J/(mol·K). 녹는점·융해 엔탈피: Ge 1211.4 K·36.94 kJ/mol, Si 1687 K·50.21 kJ/mol. 원자량 Si 28.086, Au 196.97. 따로 말이 없으면 답이 ±1% 이내면 정답이다.

대기압에서 삼성분 합금(Sn–Ag–Cu)에 액체와 두 고체가 함께 있다. 자유도는?

응축계 상규칙 \(F = C - P + 1 = 3 - 3 + 1 = 1\). 온도를 하나 정하면 세 상의 조성이 정해지는 선(삼원 공정 골짜기)이다. 네 상(액체 + β-Sn + Ag₃Sn + Cu₆Sn₅)이 공존하는 삼원 공정점(약 217 °C)에서 \(F = 0\)이 된다.

Ge–Si 합금 42 at% Si를 어떤 온도에 두었더니 액상 조성이 27 at% Si, 고상 조성이 56 at% Si였다. 고상의 몰 분율은?

\(f_S = (42 - 27)/(56 - 27) = 15/29 = 0.517\).

붕소(\(k = 0.80\))를 넣은 실리콘 융액을 쇼이어 조건으로 절반 굳혔다. 이때 굳는 고체의 농도는 \(C_0\)의 몇 배인가?

\(C_S/C_0 = 0.80\times0.5^{-0.20} = 0.80\times1.149 = 0.919\).

일정 압력의 이성분 공정계 상태도에서 자유도가 0인 곳은?

액체 한 상 영역α + L 두 상 영역세 상이 공존하는 공정 온도의 수평선(공정점)고용선 위의 한 점

  \(F = 2 - 3 + 1 = 0\). 공정 온도에서는 L, α, β의 조성이 각각 하나로 정해진다. 고용선 위의 점은 두 상 영역의 경계로 \(F = 1\)이다.

이상 용액 모형으로 Ge–Si 계의 1500 K 액상 조성과 고상 조성(Si의 몰분율)을 구하라.

\(k_\mathrm{Ge} = \exp[\frac{\Delta H_\mathrm{Ge}}{R}(\frac1T - \frac1{1211.4})]\), \(k_\mathrm{Si}\)도 같은 꼴.

  \(k_\mathrm{Ge} = \exp[4443\times(6.667\times10^{-4} - 8.255\times10^{-4})] = e^{-0.706} = 0.494\), \(k_\mathrm{Si} = \exp[6039\times(6.667\times10^{-4} - 5.928\times10^{-4})] = e^{0.446} = 1.563\). \(x_L = (1 - 0.494)/(1.563 - 0.494) = 0.474\), \(x_S = 1.563\times0.474 = 0.740\).

과공정 Al–20.0 at% Si 합금이 577 °C 바로 아래에 있다. (a) 초정 Si의 분율과 (b) 공정 조직 속 Si까지 합한 Si 상 전체의 분율을 구하라. 공정 조성 12.2 at%, α의 고용도 1.5 at%, Si 상은 순수하다.

(a) 공정선 바로 위에서 Si(100) + L(12.2): \(f = (20.0 - 12.2)/(100 - 12.2) = 0.0888\). (b) 아래에서 α(1.5) + Si(100): \(f_\mathrm{Si} = (20.0 - 1.5)/(100 - 1.5) = 0.188\). 공정 조직이 \(1 - 0.0888 = 0.911\)이고 그 안의 Si 비율 \(0.109\)를 곱한 0.099가 공정 Si다(\(0.0888 + 0.099 = 0.188\)).

인(\(k_0 = 0.35\))으로 도핑한 실리콘을 1.0 mm/min로 끌어올린다. 경계층 두께 0.50 mm, 융액 속 확산 계수 \(3.0\times10^{-4}\) cm²/s이면 유효 편석 계수는?

\(v = 0.1/60 = 1.667\times10^{-3}\) cm/s, \(v\delta/D = 1.667\times10^{-3}\times0.050/3.0\times10^{-4} = 0.278\). \(k_\mathrm{eff} = 0.35/(0.35 + 0.65e^{-0.278}) = 0.35/(0.35 + 0.492) = 0.416\).

Au–Si 공정 조성 18.6 at% Si를 질량 %로 바꿔라.

\(w = \dfrac{0.186\times28.086}{0.186\times28.086 + 0.814\times196.97} = \dfrac{5.224}{5.224 + 160.33} = 0.0316\) → 3.16 wt%. Au가 무거워 질량 %로는 아주 작은 Si다.

Co 10.0 nm를 모두 CoSi₂로 바꾸면 실리사이드 두께와 소모되는 Si 두께는? (본문의 표)

\(10.0\times3.52 = 35.2\) nm, \(10.0\times3.64 = 36.4\) nm. 같은 Ni이 NiSi가 될 때(18.3 nm)의 두 배다.

두께 500 nm의 Al 막이 신터 온도에서 0.50 at%의 Si를 녹일 수 있다. (a) 녹아 나가는 Si를 웨이퍼 전체에 고르게 펴면 몇 nm인가? (b) 그 Si가 넓이 1.0%인 접촉창에서만 나온다면 깊이는? 원자 밀도 Al \(6.02\times10^{22}\), Si \(5.00\times10^{22}\) cm⁻³.

Al 원자 \(N\)개가 Si를 \(x/(1-x)\) 비로 품는다.

  (a) \(t = 500\times\frac{0.0050}{0.9950}\times\frac{6.02}{5.00} = 3.03\) nm. (b) 1.0% 넓이에 몰리면 100배인 303 nm. 0.1–0.3 µm 깊이의 접합을 뚫기에 충분하다. Al–1%Si 합금으로 미리 포화시키는 이유다.

붕소(\(k_\mathrm{eff} = 0.80\)) 도핑 잉곳에서 비저항이 머리 값의 90%로 떨어지는 고상 분율은? 이 범위에서 이동도는 일정하다고 본다.

\(\rho\propto1/C_S\), \(C_S/C_{S0} = (1-f_S)^{-0.20} = 1/0.90\) → \(1 - f_S = 0.90^{5} = 0.590\), \(f_S = 0.410\). 머리를 규격 상한(+10%)에 맞추면 하한(−10%)까지는 \((1-f_S)^{-0.2} = 1.1/0.9\) → \(f_S = 0.633\)까지 쓸 수 있다.

\(k = 0.10\)인 불순물이 고르게 든 막대를 길이 \(l\)의 녹은 띠로 한 번 훑었다. 출발점에서 \(z = l\)인 곳의 농도는 처음의 몇 배인가?

\(C_S/C_0 = 1 - 0.90e^{-0.10} = 1 - 0.90\times0.9048 = 0.186\). 출발점(\(0.10C_0\))에서 띠 길이만큼 가도 아직 \(C_0\)의 5분의 1이다. 한 번 통과로는 앞쪽 몇 띠 길이만 깨끗해진다.

1150 °C에서 고용도까지 인을 넣은 실리콘을 몇 시간에 걸쳐 900 °C까지 천천히 식혔다. 예상되는 결과는?

고용도는 온도가 낮을수록 커지므로 아무 일도 없다900 °C의 고용도를 넘는 인이 석출하거나 비활성 덩어리가 되어 활성 농도가 준다인이 모두 표면으로 빠져나간다실리콘이 녹는다

  최대 고용도가 있는 온도(1100–1300 °C)보다 낮은 쪽에서는 고용도가 아레니우스 꼴로 줄어든다. 천천히 식히면 과포화된 인이 SiP 석출물이나 덩어리로 빠진다. 빨리 식히면(급랭) 과포화를 얼려 둘 수 있다.

이상 용액 모형에서 실리콘 녹는점 근처의 Ge(묽은 용질)의 평형 편석 계수 \(k_0 = (1-x_S)/(1-x_L)\)를 구하라(\(x\)는 Si의 몰분율, \(T \to 1687\) K). 실측은 약 0.33이다.

\(x\to1\)에서 \(k_\mathrm{Ge} = \exp[\frac{\Delta H_\mathrm{Ge}}{R}(\frac1T - \frac1{T_\mathrm{m,Ge}})]\)에 \(T = 1687\) K를 넣는다.

  \(\ln k_0 = 4443\times(1/1687 - 1/1211.4) = 4443\times(5.928\times10^{-4} - 8.255\times10^{-4}) = -1.034\), \(k_0 = 0.356\). 녹는점과 융해 엔탈피만으로 편석 계수의 크기를 꽤 맞힌다.

인(\(k = 0.35\)) 도핑 융액을 쇼이어 조건으로 굳힐 때, 고체 농도가 처음 융액 농도 \(C_0\)의 2배가 되는 고상 분율은?

\(0.35(1-f_S)^{-0.65} = 2\) → \((1-f_S) = (2/0.35)^{-1/0.65} = 5.714^{-1.538} = 0.0685\), \(f_S = 0.932\). 마지막 7%가 \(2C_0\)를 넘는다.

개념 확인 퀴즈

두 상의 \(G(x)\) 곡선에 그은 공통 접선이 \(x = 0\)과 \(x = 1\)의 세로축과 만나는 값은 무엇인가?

  두 상의 엔탈피공존하는 두 상에서 같은 성분 A와 B의 화학 퍼텐셜순수 성분의 녹는점두 상의 분율
  
\(G(x)\)의 접선 절편은 \(\mu_\mathrm{A}\), \(\mu_\mathrm{B}\)다. 접선이 공통이면 두 상에서 \(\mu_\mathrm{A}\)와 \(\mu_\mathrm{B}\)가 각각 같다. 이것이 상평형 조건이다.

결합선 위에서 고상 분율을 나타내는 길이는?

  \(x_S - x_0\) (고상 쪽 팔)\(x_0 - x_L\) (액상 쪽 팔)을 전체 길이로 나눈 값\(x_S - x_L\) 전체온도 차 \(T_L - T\)
  
지렛대 규칙은 받침점 반대쪽 팔이 그 상의 분율이다. \(x_0\)이 고상선에 가까울수록 액상 쪽 팔이 길어 고체가 많다.

Au–Si의 공정 온도(363 °C)가 이상 모형(866 °C)보다 훨씬 낮은 이유는?

  Au와 Si가 고체에서 잘 섞이기 때문액체 속 Au와 Si가 서로 강하게 끌어당겨(혼합 엔탈피가 크게 음수) 액체의 \(G\)가 이상 용액보다 훨씬 낮기 때문Au의 녹는점이 Si보다 낮기 때문압력이 1 atm이기 때문
  
액상의 \(G\)가 내려가면 액상선이 내려간다. Au–Si는 고체끼리는 거의 녹지 않지만 액체에서는 강하게 섞여, 순금보다 700 K 낮은 온도까지 액체가 안정하다.

철(\(k_0 \approx 8\times10^{-6}\))이 조금 섞인 다결정 원료로 Cz 결정을 키우면?

  철이 원료와 같은 농도로 결정에 들어간다결정 속 철은 원료의 수만분의 일 이하가 되고, 대부분 마지막 융액에 남는다철이 결정 머리에 몰린다철은 편석과 무관하게 모두 증발한다
  
\(C_S = kC_0(1-f_S)^{k-1}\)에서 \(k\)가 아주 작으면 결정은 거의 순수하고, 불순물은 도가니의 마지막 융액(꼬리와 남은 찌꺼기)에 모인다. 결정 성장 자체가 강력한 정제 공정이다.

Cz 성장에서 인상 속도를 높이면 \(k_\mathrm{eff}\)는 어떻게 되는가(\(k_0 
  \(k_0\)보다 작아진다변하지 않는다1에 가까워져 축 방향 편석이 줄어든다음수가 된다
  
빨리 자라면 밀려난 용질이 경계층을 빠져나가지 못하고 계면에 쌓여 계면 농도가 오른다. 결정이 융액 평균에 비해 더 많은 용질을 품으므로 \(k_\mathrm{eff} \to 1\). 대신 조성적 과냉각과 결함이 인상 속도의 상한을 정한다.

File: thermal-physics/chapters/electrochemistry.html
전기화학 · 열·통계물리와 물리화학 · SciBook

Chapter 15

  전기화학

  300 mm 웨이퍼 위의 구리 배선은 거의 전부 도금조 속에서 태어난다. 황산구리 용액에 웨이퍼를 담그고 10–20 A를 몇 분 흘리면, 용액 속 Cu²⁺ 이온 하나가 전자 두 개를 받을 때마다 구리 원자 하나가 쌓인다. 그 구리는 CMP 슬러리 속에서 다시 전자를 내놓고 녹고, 세정액 속에서 이웃한 코발트나 탄탈럼과 작은 전지를 이뤄 부식된다. 전기화학은 이 모든 일을 전자의 에너지(전위)와 전자의 개수(전하), 그리고 전자가 계면을 건너는 속도(전류) 세 가지로 설명한다. 12장의 \(\Delta G^\circ = -RT\ln K\)가 전위로, 13장의 활성화 에너지가 과전압으로 바뀌는 곳이다. 아래 상자는 도금조를 분자 수준에서 본 것이다. 왼쪽 구리 양극에서 Cu²⁺가 녹아 나오고, 이온은 무작위로 떠돌다 전기장에 끌려 오른쪽 웨이퍼(음극)에 닿는 순간 원자가 된다. 회로를 지난 전자 수와 쌓인 원자 수의 비는 늘 2다.

  누르면 극성 반전 · 전원 손잡이를 끌면 전압

산화·환원 반쪽 반응으로 갈바니 전지와 전해 전지를 구분하고, 전지 표기와 전자·이온의 흐름 방향, 산화 전극과 환원 전극을 정확히 읽는다.

  표준 수소 전극을 기준으로 한 표준 환원 전위에서 기전력·\(\Delta_\mathrm rG^\circ = -nFE^\circ\)·평형 상수를 계산하고, 기전력의 온도 계수에서 \(\Delta_\mathrm rS^\circ\)와 \(\Delta_\mathrm rH^\circ\)를 얻는다.

  화학 퍼텐셜에서 네른스트 식을 유도하고, 농도·pH에 따른 전극 전위와 농도 전지의 기전력을 계산한다.

  패러데이 법칙과 전류 효율로 전기 도금 두께·시간·전하를 계산하고, 단자 효과와 슈퍼필이 구리 다마신 도금의 균일도와 충전을 어떻게 정하는지 설명한다.

  버틀러–볼머 식에서 교환 전류 밀도·전달 계수·과전압의 의미를 읽고, 타펠 그림에서 \(j_0\)와 \(\alpha\)를 구하며, 물질 전달 한계 전류(확산층·레빅 식)를 계산한다.

  혼성 전위 이론과 에반스 도표로 부식 전위·부식 전류와 갈바닉 결합을 정량화하고, 물의 안정선과 구리 푸르베 도표로 CMP 슬러리·세정액 속 구리의 운명(부식·부동태·면역)을 판정한다.

전지와 표준 전극 전위

  산화(oxidation)는 전자를 잃는 반응, 환원(reduction)은 전자를 얻는 반응이다. 아연 조각을 황산구리 용액에 넣으면 \(\ce{Zn + Cu^2+ -> Zn^2+ + Cu}\)이 저절로 일어나며, 반응열은 용액을 데우는 데 그친다. 두 반쪽 반응을 공간적으로 떼어 놓고 전자는 도선으로, 전하의 균형은 이온 통로로 맞추게 하면 같은 반응의 깁스 에너지를 전기 일로 꺼낼 수 있다. 이것이 전기화학 전지다. 일반화학의 전기화학 장에서 반쪽 반응법과 전지의 기본을 다뤘으니, 여기서는 전위가 무엇인지, 열역학과 어떻게 이어지는지에 집중한다.

  전극의 이름
  산화가 일어나는 전극이 산화 전극(anode), 환원이 일어나는 전극이 환원 전극(cathode)이다. 이 이름은 전극의 부호가 아니라 반응으로 정한다. 반응이 저절로 일어나 전기를 내놓는 갈바니 전지(galvanic cell)에서는 산화 전극이 (−)극이고, 외부 전원으로 비자발 반응을 억지로 일으키는 전해 전지(electrolytic cell)에서는 산화 전극이 전원의 (+)극에 물린다. 도금조에서 웨이퍼는 늘 환원 전극(cathode)이다.

전지는 전지 표기(cell notation)로 줄여 쓴다. 왼쪽에 산화 전극, 오른쪽에 환원 전극을 두고, 상 경계는 \(|\), 액간 접촉 전위를 없앤 염다리(salt bridge)는 \(\|\)로 쓴다.

  $$\mathrm{Zn(s)\,|\,Zn^{2+}(aq,\ 1\ M)\,\|\,Cu^{2+}(aq,\ 1\ M)\,|\,Cu(s)}$$

아연은 Zn²⁺ 용액에, 구리는 Cu²⁺ 용액에 담근다. 각 반쪽 전지 안에서는 금속과 이온이 평형을 이룬다.
도선만 이으면 아연 쪽에 양이온이, 구리 쪽에 음이온이 남아 금세 반대 방향 전기장이 생기고 전류가 멈춘다.
염다리가 이온을 공급해 두 용액의 전하 중성을 유지한다.
전자는 도선을 따라 Zn → Cu로, 음이온(NO₃⁻)은 산화 전극 쪽으로, 양이온(K⁺)은 환원 전극 쪽으로 흐른다.

  다니엘 전지의 조립. 전류가 계속 흐르려면 회로가 두 번 닫혀야 한다. 전자는 금속을 따라, 전하는 용액 속 이온을 따라 흐른다. 이온 전류 없이 전자 전류만 흐를 수는 없다.
  
  도선이 끊긴 상태에서 두 전극 사이에 걸리는 전압이 기전력(electromotive force, emf) \(E\)이다. 전류가 0이므로 전지는 가역(평형) 상태에 있고, 이것이 기전력을 열역학과 바로 잇게 해 준다. 외부에서 반대 방향 전압 \(V_\text{ext}\)를 걸어 보면 분명해진다. \(V_\text{ext}<E\)이면 전지가 이겨 갈바니 전지로, \(V_\text{ext}>E\)이면 전원이 이겨 반응이 거꾸로 가는 전해 전지가 된다. 정확히 \(V_\text{ext}=E\)이면 전류가 없다. 아래 시뮬레이터에서 직접 확인하자.

다니엘 전지(\(E\approx1.10\) V)에 외부 전원을 반대 방향으로 물리고 1.5 V로 올렸다. 아연 전극은 어떻게 되는가?

  계속 녹아 가벼워진다 — 아연은 늘 산화 전극이니까오히려 Zn²⁺가 환원되어 무거워진다 — 아연이 환원 전극이 된다아무 일도 없다 — 전압이 서로 상쇄된다

  외부 전압이 기전력보다 크면 전류의 방향이 바뀐다. 아연 쪽에서 \(\ce{Zn^2+ + 2e- -> Zn}\)(환원)이, 구리 쪽에서 \(\ce{Cu -> Cu^2+ + 2e-}\)(산화)가 일어난다. 이제 구리가 산화 전극(anode)이다. 전극의 이름은 반응을 따라 바뀐다.

SIMULATOR갈바니 전지 ↔ 전해 전지: 외부 전압을 끌어 보기

가운데 전원의 손잡이를 좌우로 끌어 Vext

외부 전압 Vext 
  내부 저항 
  시간 빨리 감기(농도 변화 보기)
  처음 농도로

기전력 E (네른스트)—

  전류 I—

  작동 방식—

  [Zn²⁺] / [Cu²⁺]—

\(I = (E - V_\text{ext})/R_\text{int}\). 파란 점은 도선 속 전자, 주황·파랑 작은 점은 염다리를 지나는 K⁺·NO₃⁻이다. 해볼 것: ① \(V_\text{ext}\)를 0에서 천천히 올려 전류가 0이 되는 전압을 찾아라 — 그것이 기전력이다. ② 1.5 V로 올리면 전자의 방향과 산화·환원 전극의 이름이 함께 바뀐다. ③ 빨리 감기를 켜고 갈바니 전지로 오래 두면 [Cu²⁺]가 줄고 [Zn²⁺]가 늘어 기전력이 조금씩 떨어진다(3절의 네른스트 식).

전위는 절대값을 잴 수 없다. 전압계는 언제나 두 전극의 차이만 읽는다. 그래서 기준 전극 하나를 정해 0으로 두고 모든 반쪽 반응을 그 기준에 대해 잰다. 기준은 표준 수소 전극(standard hydrogen electrode, SHE)이다. 백금흑 위에서 \(\ce{2H+(aq) + 2e-  H2(g)}\)가 활동도 \(a_{\mathrm H^+}=1\), \(P_{\mathrm H_2}=1\) bar에서 평형을 이루는 전극이다. 반쪽 전지를 SHE와 짝지어(SHE를 왼쪽에) 잰 표준 상태의 기전력이 그 반쪽 반응의 표준 환원 전위(standard reduction potential) \(E^\circ\)이다.

표준 환원 전위는 SHE(왼쪽, 0으로 정의)에 대한 상대 전위다. 오른쪽 사다리에서 위로 갈수록 환원되기 쉽다(강한 산화제), 아래로 갈수록 산화되기 쉽다(강한 환원제). 두 반쪽 전지를 묶으면 위쪽이 환원 전극, 아래쪽이 산화 전극이 된다.
  
  $$E^\circ_\text{cell} = E^\circ_\text{환원 전극} - E^\circ_\text{산화 전극} = E^\circ_\text{오른쪽} - E^\circ_\text{왼쪽}$$두 값 모두 환원 전위 그대로 넣는다(산화 전극의 부호를 미리 바꾸지 않는다). \(E^\circ\)는 세기 성질이라 반쪽 반응에 2를 곱해도 그대로다. 실험실에서는 SHE 대신 다루기 쉬운 Ag/AgCl(포화 KCl, +0.197 V vs SHE)이나 포화 칼로멜 전극(SCE, +0.241 V)을 쓰고, 도금·부식 자료는 흔히 "vs SCE"로 적혀 있으니 기준을 꼭 확인한다.

SIMULATOR전위 사다리: 두 반쪽 전지를 골라 전지 만들기

손잡이를 위아래로

사다리는 \(E^\circ\) 순서대로 칸을 같은 간격으로 놓았다. 오른쪽 막대가 실제 전위 눈금이다.

  손잡이 바꾸기(역반응으로 써 보기)
  다니엘 전지
  수소 연료 전지

E°cell—

  n (주고받는 전자)—

  ΔrG°—

  log₁₀ K—

주황 손잡이가 놓인 반쪽 반응이 환원, 파랑이 산화로 쓰인다. 주황이 파랑보다 위에 있으면 \(E^\circ_\text{cell}>0\)으로 저절로 일어난다. 해볼 것: ① Zn과 Cu를 골라 1.104 V를 확인하라. ② Li와 F₂를 고르면 얼마인가? 리튬 전지가 높은 전압을 내는 이유다. ③ Cu²⁺/Cu와 H⁺/H₂를 고르면 \(E^\circ<0\) — 구리는 산화제가 없는 묽은 산에 녹지 않는다. 그런데 O₂/H₂O와 짝지으면? CMP 슬러리에 산화제(H₂O₂)를 넣는 이유다.

깁스 에너지와 기전력

  4장에서 일정 \(T, P\)에서 계가 할 수 있는 최대 비팽창 일이 \(-\Delta G\)임을 보였다. 전지가 내놓는 일은 전기 일이다. 반응 1 mol당 전자 \(n\) mol, 곧 전하 \(nF\)가 전위차 \(E\)를 지나면 일 \(nFE\)를 한다. 여기서 패러데이 상수(Faraday constant) \(F = N_\mathrm A e = 96\,485.33\) C/mol은 전자 1 mol의 전하다. 전류가 0에 가까운 가역 극한에서 이 일이 최대이므로

  $$\Delta_\mathrm rG = -nFE,\qquad \Delta_\mathrm rG^\circ = -nFE^\circ$$\(E>0 \Leftrightarrow \Delta_\mathrm rG<0\)(자발). \(n\)은 균형 맞춘 반응식에서 주고받는 전자 수. 1 eV를 1 V에 대응시키면 \(F\times1\) V \(=96.49\) kJ/mol \(=1\) eV/입자다.

12장의 \(\Delta_\mathrm rG^\circ = -RT\ln K\)와 묶으면 표준 기전력이 곧 평형 상수다.

  $$E^\circ = \frac{RT}{nF}\ln K,\qquad \log_{10}K = \frac{nE^\circ}{0.05916\ \text{V}}\quad(25\ {}^\circ\text{C})$$\(2.303RT/F = 59.16\) mV(25 °C). 기전력 0.1 V의 차이가 \(n=2\)에서 \(K\)를 약 2400배 바꾼다. 전위는 평형 상수를 재는 가장 정밀한 방법 중 하나다.

전자 2개를 주고받는 반응의 표준 기전력이 1.10이면 \(\Delta_\mathrm rG^\circ\)는 이고, 평형 상수는 이다. 

25 °C 표준 상태에서 \(\ce{Zn(s) + Cu^2+(aq) -> Zn^2+(aq) + Cu(s)}\)의 \(E^\circ\), \(\Delta_\mathrm rG^\circ\), \(K\)를 구하라. \(E^\circ(\ce{Cu^2+/Cu}) = +0.3419\) V, \(E^\circ(\ce{Zn^2+/Zn}) = -0.7618\) V.

  풀이 보기
  전략 구리가 환원, 아연이 산화된다. \(E^\circ = E^\circ_\text{환원}-E^\circ_\text{산화}\), \(n=2\), 그리고 \(\Delta G^\circ = -nFE^\circ = -RT\ln K\).

  풀이 \(E^\circ = 0.3419-(-0.7618) = 1.1037\) V. \(\Delta_\mathrm rG^\circ = -2\times96\,485\times1.1037 = -2.130\times10^5\) J/mol \(= -213.0\) kJ/mol. \(\ln K = 2FE^\circ/RT = 2\times96\,485\times1.1037/(8.3145\times298.15) = 85.92\), \(K = 2.05\times10^{37}\).

  \(E^\circ = 1.104\) V, \(\Delta_\mathrm rG^\circ = -213.0\) kJ/mol, \(K\approx2.1\times10^{37}\)

  검토 \(K\)가 이렇게 크면 평형에서 [Cu²⁺]/[Zn²⁺]는 \(5\times10^{-38}\)이다. 1 M Zn²⁺ 1 L 속에 Cu²⁺가 이온 하나도 남지 않는다는 뜻이다. 다니엘 전지는 "완전히" 방전된다.

기전력의 온도 계수: 전압계로 엔트로피 재기

  깁스 에너지의 온도 미분은 엔트로피다: \((\partial\Delta G/\partial T)_P = -\Delta S\). \(\Delta G = -nFE\)에 넣으면 기전력의 온도 계수(temperature coefficient)가 곧 반응 엔트로피다. 깁스–헬름홀츠 식으로 엔탈피도 나온다.

  $$\Delta_\mathrm rS = nF\left(\frac{\partial E}{\partial T}\right)_P,\qquad \Delta_\mathrm rH = \Delta_\mathrm rG + T\Delta_\mathrm rS = -nF\left[E - T\left(\frac{\partial E}{\partial T}\right)_P\right]$$전압 하나와 그 기울기만으로 \(\Delta G, \Delta S, \Delta H\)를 모두 얻는다. 열량계보다 정밀한 경우가 많다. 가역으로 돌리는 전지가 주위와 주고받는 열은 \(Q_\text{rev} = T\Delta_\mathrm rS\)다.

반대로 전기 분해에서는 \(\Delta G\)만큼은 전기로 대야 하고, 나머지 \(T\Delta S\)는 열로 받을 수 있다. 전해조가 주위에서 열을 끌어오지도 버리지도 않는 전압이 열중립 전압(thermoneutral voltage) \(E_\text{tn} = -\Delta_\mathrm rH/nF\)다. 물 분해는 1.229 V부터 가능하지만 1.481 V보다 낮게 돌리면 전해조가 식는다.

온도 H₂O(l)H₂O(g)

MINI LAB수소 연료 전지 \(\ce{H2 + 1/2 O2 -> H2O}\)의 \(E(T) = -(\Delta H - T\Delta S)/2F\)(부록 A의 \(\Delta H^\circ, S^\circ\), 온도 무관 근사). 기울기 \(\Delta S/2F\)가 음수라 뜨거울수록 전압이 낮다. 점선은 열중립 전압 \(-\Delta H/2F\), 두 선의 간격이 \(-T\Delta S/nF\)로 가역 전지도 열로 버려야 하는 몫이다. 생성물을 수증기로 바꾸면 엔트로피 감소가 작아 기울기가 1/4로 준다.

부록 A의 값(\(\Delta_\mathrm fH^\circ(\ce{H2O},l) = -285.83\) kJ/mol, \(S^\circ\): H₂ 130.68, O₂ 205.15, H₂O(l) 69.95 J/(mol·K))으로 25 °C 수소–산소 전지의 \(E^\circ\), \((\partial E^\circ/\partial T)_P\), 가역 운전 때 생성물 1 mol당 주위로 나가는 열을 구하라.

  풀이 보기
  전략 \(\Delta_\mathrm rS^\circ\)를 구해 \(\Delta_\mathrm rG^\circ\)와 \(E^\circ = -\Delta G/2F\), 기울기 \(\Delta S/2F\), 열 \(T\Delta S\)를 차례로 계산한다.

  풀이 \(\Delta_\mathrm rS^\circ = 69.95-130.68-\tfrac12(205.15) = -163.31\) J/(mol·K). \(\Delta_\mathrm rG^\circ = -285\,830+298.15\times163.31 = -237.14\) kJ/mol. \(E^\circ = 237\,140/(2\times96\,485) = 1.229\) V. \(\partial E^\circ/\partial T = -163.31/(2\times96\,485) = -8.46\times10^{-4}\) V/K. \(Q_\text{rev} = T\Delta S = 298.15\times(-163.31) = -48.7\) kJ/mol.

  \(E^\circ = 1.229\) V, \(\partial E/\partial T = -0.846\) mV/K, 가역 운전에서도 48.7 kJ/mol을 열로 내보낸다

  검토 최대 효율 \(\Delta G/\Delta H = 237.1/285.8 = 83\%\)로 카르노 한계와 무관하다(열기관이 아니므로). 80 °C에서는 \(E^\circ \approx 1.229-55\times0.000846 = 1.182\) V로 내려간다.

네른스트 식과 농도 전지

  표준 상태가 아니면 기전력은 농도에 따라 달라진다. 10장에서 용액 속 성분의 화학 퍼텐셜을 \(\mu_i = \mu_i^\circ + RT\ln a_i\)로 썼다. 반응 깁스 에너지는 \(\Delta_\mathrm rG = \Delta_\mathrm rG^\circ + RT\ln Q\)(12장)이므로 양변을 \(-nF\)로 나누면 네른스트 식(Nernst equation)을 얻는다.

  $$E = E^\circ - \frac{RT}{nF}\ln Q = E^\circ - \frac{0.05916\ \text{V}}{n}\log_{10}Q\quad(25\ {}^\circ\text{C})$$\(Q\)는 활동도로 쓴 반응 지수(묽은 용액에서는 몰 농도/1 M, 기체는 \(P/P^\circ\), 순수 고체·용매는 1). 평형에서는 \(E=0\), \(Q=K\)로 \(E^\circ = (RT/nF)\ln K\)가 다시 나온다.

반쪽 반응 \(\ce{Ox + n e- -> Red}\)에도 그대로 쓸 수 있다: \(E = E^\circ - \frac{RT}{nF}\ln\frac{a_\text{Red}}{a_\text{Ox}}\). 금속 전극 \(\ce{Cu^2+/Cu}\)는 \(E = 0.3419 + 0.02958\log[\ce{Cu^2+}]\)로 10배 묽힐 때마다 29.6 mV 내려간다. 수소 전극과 산소 전극은 H⁺가 반응에 들어가므로 pH 1당 59.2 mV씩 내려간다. 이 pH 의존성이 유리 전극 pH 측정기의 원리이고, 7절 푸르베 도표의 비스듬한 선이다.

온도 25에서 \(\ce{Cu^2+}\) 농도가 -3(\(\log_{10}\) M)이면 구리 전극 전위는 (vs SHE)이다. 농도 10배당 기울기 \(2.303RT/2F\)는 이고, 같은 온도에서 수소 전극은 pH 1당  움직인다.

25 °C에서 \(\mathrm{Zn\,|\,Zn^{2+}(1.0\ M)\,\|\,Cu^{2+}}(1.0\times10^{-3}\ \mathrm{M})\,|\,\mathrm{Cu}\)의 기전력을 구하라.

  풀이 보기
  전략 전지 반응 \(\ce{Zn + Cu^2+ -> Zn^2+ + Cu}\)의 \(Q = [\ce{Zn^2+}]/[\ce{Cu^2+}]\), \(n=2\).

  풀이 \(Q = 1.0/1.0\times10^{-3} = 1000\). \(E = 1.1037-\frac{0.05916}{2}\log1000 = 1.1037-0.0887 = 1.0150\) V.

  \(E = 1.015\) V

  검토 생성물 쪽이 1000배 많아도 전압은 8%만 줄었다. 로그 의존성이라 전지 전압은 방전 대부분 동안 거의 평평하다(아래 시뮬레이터).

다니엘 전지를 처음 1 M/1 M에서 Cu²⁺가 다 떨어질 때까지 방전한다. 기전력은 방전 진행에 따라 어떻게 변할까?

  진행 비율에 비례해 일정하게 줄어든다거의 평평하다가 Cu²⁺가 거의 바닥날 때 급히 떨어진다처음에 빨리 떨어지고 나중에 천천히 떨어진다

  \(E\)는 \(\log Q\)에 대해 직선이다. 90% 방전해도 \(Q = 1.9/0.1 = 19\)라 38 mV만 줄어든다. 99.99%에서야 \(Q\approx2\times10^4\)로 127 mV가 준다. 남은 Cu²⁺가 0으로 가는 마지막 순간에 \(\log Q\)가 발산하듯 커지며 전압이 무너진다.

SIMULATOR네른스트 직선: 농도 막대를 끌고 방전시키기

막대 손잡이 끌기

온도 
  ▶ 방전
  1 M / 1 M

Q = [Zn²⁺]/[Cu²⁺]—

  E—

  방전 진행—

  ΔG = −2FE—

위 그래프: \(E\) 대 \(\log_{10}Q\) 직선(기울기 \(-2.303RT/2F\)), 점선은 평형(\(E=0\), \(\log K\approx37\)). 아래 그래프: 방전 곡선 \(E\) 대 진행 비율. 해볼 것: ① [Cu²⁺]를 10배씩 낮추며 기전력이 29.6 mV씩 줄어드는지 보라. ② 방전 버튼을 누르고 아래 곡선의 모양을 보라. ③ 온도를 올리면 직선의 기울기가 커진다(\(\propto T\)). 표준 전위 자체의 온도 변화는 여기서 무시했다.

두 전극이 같은 물질이고 농도만 다르면 \(E^\circ = 0\)이고 기전력은 순수하게 농도 차에서 나온다. 이것이 농도 전지(concentration cell)다. \(\mathrm{Cu\,|\,Cu^{2+}}(c_1)\,\|\,\mathrm{Cu^{2+}}(c_2)\,|\,\mathrm{Cu}\)에서 진한 쪽(\(c_2\))의 Cu²⁺가 환원되고 묽은 쪽 구리가 녹는다.

  $$E = \frac{RT}{nF}\ln\frac{c_2}{c_1}$$기전력의 원천은 반응 엔탈피가 아니라 순수한 혼합 엔트로피다 — 두 용액이 섞이려는 경향(3장)을 전기로 꺼낸 것이다. 산소 농도 차가 만드는 통기차 전지는 틈새 부식의 원인이고, 산소 센서(지르코니아 \(\lambda\) 센서)의 원리다.

처음 농도 비 c₂/c₁ 

  MINI LAB구리 농도 전지를 저항으로 방전시킨다(두 칸의 부피는 같다). 전류가 흐르면 진한 칸은 묽어지고 묽은 칸은 진해져 두 농도가 평균값에서 만나는 순간 \(E=0\)이 된다. 처음 비 100배이면 59.2 mV(n = 2)다. 기전력이 농도 비의 로그라서, 두 칸이 거의 같아질 때까지 꽤 오래 버틴다.

패러데이 법칙과 전기 도금

  머리 그림에서 본 것처럼, 전극에서 변하는 물질의 양은 회로를 지난 전하에 정확히 비례한다. 이온 하나가 전자 \(n\)개를 받아 원자 하나가 되기 때문이다. 1833년 패러데이가 실험으로 찾은 이 관계가 패러데이 법칙(Faraday's law of electrolysis)이다.

  $$n_\text{mol} = \frac{\varepsilon\,Q}{nF},\qquad m = \frac{\varepsilon\,Q\,M}{nF},\qquad h = \frac{\varepsilon\,J\,t\,M}{nF\rho}$$\(Q = It\) 전하, \(J = I/A\) 전류 밀도, \(M\) 몰 질량, \(\rho\) 밀도, \(h\) 막 두께. \(\varepsilon\)은 전류 효율(current efficiency)으로, 흘린 전류 가운데 원하는 반응에 쓰인 비율이다(나머지는 주로 수소 발생). 구리(\(M = 63.55\), \(\rho = 8.96\) g/cm³)는 1 A/dm²(= 10 mA/cm², 업계 단위 ASD)에서 분당 0.2205 µm 자란다.

전류 밀도 20로 120 동안 구리를 전류 효율 98로 도금하면 두께는 이다. 300 mm 웨이퍼 전체에 흘린 전류는 , 전하는 이고, 수소 발생에 쓰인 전하는 이다.

전류 효율은 전위가 정한다. 구리 이온을 공급하는 속도에는 상한(6절의 한계 전류)이 있어서, 전류를 그 이상으로 밀어붙이면 남는 전류가 물을 환원해 수소를 만든다(\(\ce{2H+ + 2e- -> H2}\)). 수소 기포는 막에 구멍을 내고, 공급이 모자란 표면에서는 구리가 가지처럼 뻗어(덴드라이트) 거칠고 검은 "탄" 도금이 된다.

설정 전류 J 한계 전류 jL 

  MINI LAB정전류 도금에서 전류가 구리 석출(주황)과 수소 발생(파랑)으로 나뉘는 모습(교육용 모형: 구리 부분 전류 \(j_\text{Cu} = j_L J/(j_L^n+J^n)^{1/n}\) 꼴로 \(j_L\)에 포화). \(J\)가 \(j_L\)에 다가가면 효율 곡선이 꺾이고, 넘어서면 넘친 전류가 모두 수소로 간다. 실제 도금은 \(J/j_L\)을 0.3–0.5 정도로 잡는다.

지름 300 mm 웨이퍼 전면에 전류 밀도 20 mA/cm², 전류 효율 98%로 구리 1.00 µm를 도금한다. 필요한 시간, 총 전류, 전하, 쌓인 구리 질량을 구하라. (Cu: \(M = 63.546\) g/mol, \(\rho = 8.96\) g/cm³, \(n = 2\))

  풀이 보기
  전략 두께 식을 \(t\)에 대해 풀고, 넓이 \(A = \pi(0.15\ \text{m})^2\)로 전류와 전하를 구한다.

  풀이 \(J = 200\) A/m². 성장 속도 \(JM/(nF\rho) = 200\times63.546/(2\times96\,485\times8.96\times10^6) = 7.35\times10^{-9}\) m/s \(= 7.35\) nm/s. \(t = 1.00\times10^{-6}/(0.98\times7.35\times10^{-9}) = 139\) s. \(A = 0.0707\) m², \(I = JA = 14.1\) A, \(Q = It = 1.96\times10^3\) C. 질량 \(= \varepsilon QM/nF = 0.98\times1963\times63.546/(2\times96\,485) = 0.633\) g.

  \(t\approx139\) s(2.3분), \(I = 14.1\) A, \(Q = 1.96\) kC, \(m = 0.633\) g

  검토 질량 = 부피 × 밀도 = \(0.0707\ \text{m}^2\times10^{-6}\ \text{m}\times8.96\times10^6\ \text{g/m}^3 = 0.633\) g로 맞는다. 실제 다마신 도금은 처음 수 초를 낮은 전류(수 mA/cm²)로 시작해 얇은 시드를 녹이지 않고 덮은 뒤 전류를 올린다.

웨이퍼 위의 전류 분포: 단자 효과

  패러데이 법칙은 국소 두께가 국소 전류 밀도에 비례한다고 말한다. 그러니 두께가 고르려면 전류가 웨이퍼 전체에 고르게 흘러야 한다. 문제는 전류가 들어가는 길이다. 웨이퍼의 전기 접점은 가장자리에만 있고, 그 안쪽으로는 수십 nm 두께의 구리 시드층이 전류를 실어 나른다. 시드는 얇아 면저항 \(R_s = \rho_\text{Cu}/h\)가 크므로(50 nm에서 약 0.4 Ω/□), 중심으로 갈수록 시드 속 전압 강하만큼 구동 전압이 줄어 중심이 얇아진다. 이것이 단자 효과(terminal effect)다.

  용액 저항과 계면 저항을 합친 넓이당 저항을 \(R_\text{tot}\)(Ω·m²)라 하면, 시드 속 구동 전압 \(\psi(r)\)은 \(\nabla\cdot(R_s^{-1}\nabla\psi) = \psi/R_\text{tot}\)를 만족한다. 시드가 고르면 해는 변형 베셀 함수다.

  $$\frac{j(0)}{j(a)} = \frac{1}{I_0(a/\lambda)},\qquad \lambda = \sqrt{\frac{R_\text{tot}}{R_s}}$$\(\lambda\)는 전류가 시드를 따라 퍼지는 길이. \(a/\lambda\)가 작으면(시드가 두껍거나 \(R_\text{tot}\)이 크면) 고르다. 무차원수 \(R_\text{tot}/(R_s a^2) = (\lambda/a)^2\)는 바그너 수와 같은 역할을 한다. 도금이 진행되어 막이 두꺼워지면 \(R_s\)가 줄어 분포가 저절로 고르게 된다.

300 mm 웨이퍼에 30 nm 시드만 깔고 높은 전류로 도금을 시작했다. 처음 몇 초 동안 쌓인 구리는 어디가 두꺼울까?

  중심 — 양극이 웨이퍼 중심을 마주 보니까가장자리 — 접점에서 멀수록 시드 속 전압 강하가 커서어디나 같다 — 패러데이 법칙은 위치와 무관하니까

  패러데이 법칙은 국소 두께와 국소 전류의 관계일 뿐, 전류가 어디로 흐를지는 회로의 저항 분포가 정한다. 시드가 얇을수록 중심이 굶는다. 장비는 고저항 가상 양극(HRVA)·차폐판·다영역 양극으로 \(R_\text{tot}\)를 키우거나 가장자리 전류를 덜어 이를 보정한다.

SIMULATOR단자 효과: 시드 두께를 끌어 두께 분포 맞추기

시드 손잡이 끌기

평균 전류 밀도 
  시드 두께 
  고저항 가상 양극(넓이당 저항 +20 Ω·cm²)
  
  시드만 남기기

퍼짐 길이 λ—

  j(중심)/j(가장자리)—

  평균 도금 두께—

  두께 불균일(범위/평균)—

위: 웨이퍼 반쪽 단면(중심 r = 0 ← → 가장자리 접점 r = 150 mm), 회색이 시드, 주황이 도금된 구리(두께 과장). 아래: 국소 전류 밀도 \(j(r)/\bar j\). 교육용 모형: 용액 저항 4 Ω·cm², 계면 저항은 타펠 기울기 120 mV/dec를 전류에서 선형화, \(\rho_\text{Cu} = 2.2\ \mu\Omega\cdot\text{cm}\). 해볼 것: ① 시드 30 nm에서 재생하면 처음엔 중심이 크게 모자라다가 막이 두꺼워지며 따라잡는다. ② 시드를 100 nm로 올리거나 가상 양극을 켜서 불균일을 5% 이하로 만들어 보라. ③ 전류 밀도를 낮추면 계면 저항(\(\propto1/J\))이 커져 분포가 고르게 된다 — 도금 첫 단계를 낮은 전류로 하는 또 하나의 이유다.

슈퍼필: 바닥부터 채우는 첨가제

  다마신 배선의 홈은 폭 수십 nm, 종횡비 2–4다. 전류가 기하학적으로만 흐르면 모서리가 먼저 두꺼워져 입구가 막히고 속에 빈 공간(보이드)이 남는다. 산성 황산구리 도금액은 세 가지 유기 첨가제로 이를 뒤집는다. 억제제(suppressor, PEG 계열 고분자)는 Cl⁻와 함께 표면을 덮어 석출을 늦추고, 가속제(accelerator, SPS 같은 황 화합물)는 억제제를 밀어내며 석출을 빠르게 한다. 레벨러(leveler)는 전류가 몰리는 볼록한 곳에 붙어 과성장을 누른다. 핵심은 가속제가 표면에 붙은 채 떠나지 않는다는 점이다. 홈 바닥이 차오르며 바닥 넓이가 줄면 그 위의 가속제가 농축되어 바닥이 더 빨리 자란다. 이 아래에서 위로의 충전이 슈퍼필(superfilling, bottom-up fill)이다(곡률 증대 가속제 피복 모형, CEAC).

처음에는 억제제가 필드와 벽을 덮고, 가속제가 모든 면에 조금씩 흡착한다.
성장 초기: 바닥의 두 모서리에서 면이 합쳐지며 바닥 넓이가 줄고, 그 위의 가속제가 농축되어 바닥이 빨라진다. 왼쪽 등각 성장은 벽 전체가 같은 속도로 자란다.
바닥이 오목하게 올라오며 가속제가 계속 농축된다. 등각 성장은 입구가 먼저 닿아 보이드가 갇힌다.
홈이 다 차도 가속제가 남아 있어 그 위가 계속 빨리 자라 범프가 생긴다. 레벨러가 이를 줄이고, 남은 단차는 CMP가 처리한다.

  슈퍼필은 열역학이 아니라 표면 동역학의 결과다. 같은 패러데이 법칙이라도 국소 전류 밀도를 정하는 표면 피복(가속제/억제제)이 위치에 따라 달라 바닥이 몇 배 빠르게 자란다.
  
  다마신 구리 도금(ECD) 레시피구리 ECD는 보통 세 단계다. ① 젖음과 진입: 웨이퍼를 전압을 건 채 넣어 얇은 시드가 산에 녹지 않게 한다. ② 낮은 전류(수 mA/cm²)의 충전 단계: 첨가제 피복이 자리 잡는 동안 슈퍼필이 일어난다. ③ 높은 전류(20–40 mA/cm²)의 오버버든 단계: 홈 위에 CMP용 여유 두께를 빠르게 쌓는다. 단자 효과를 줄이려 고저항 가상 양극과 다영역 양극, 가장자리 차폐를 쓰고, 도금 뒤 어닐로 결정립을 키워 저항을 낮춘다. 남은 범프·딥과 두께 산포는 그대로 CMP의 부담이 된다. → ProcessBook · 금속 배선 · CMPBook · 구리 다마신 CMP(ECD 슈퍼필과 오버버든 단차)

외부 전원 없이 도금하기, 전기로 산화막 기르기

  무전해 도금(electroless plating)은 외부 전원 대신 용액 속 환원제(포름알데히드, 차아인산염, DMAB 등)가 금속 이온에 전자를 준다. 환원제의 산화와 금속 이온의 환원이 같은 표면에서 동시에 일어나 두 전류가 같아지는 전위에서 석출이 진행된다 — 7절 부식과 똑같은 혼성 전위 문제다. 전원 접점이 필요 없어 시드 없이 촉매(Pd) 표면에만 선택적으로 자라므로 패키지 패드의 Ni–P/Au(ENIG)와 구리 배선 위 Co 캡에 쓰인다. 반대 방향인 양극 산화(anodic oxidation)는 금속을 산화 전극으로 걸어 표면에 산화막을 전기화학적으로 기른다. 막을 지나는 이온 전류에는 큰 전기장(약 \(10^{9}\) V/m)이 필요해 두께가 걸어 준 전압에 비례한다(Al₂O₃ 약 1.3 nm/V, Ta₂O₅ 약 1.7 nm/V, 대표값). 전해 커패시터의 유전막과 실리콘 양극 산화(다공성 실리콘)가 이 원리다.

버틀러–볼머 식과 타펠 그림

  지금까지는 평형(전류 0)의 전위만 다뤘다. 전류가 흐르면 전극 전위가 평형값에서 벗어난다. 그 차이가 과전압(overpotential) \(\eta = E - E_\text{eq}\)이다. \(\eta>0\)이면 산화(양극) 전류, \(\eta<0\)이면 환원(음극) 전류가 흐른다. 과전압은 전자가 계면을 건너는 반응의 활성화 장벽을 전기적으로 낮춰 주는 "웃돈"이다.

  전극–용액 계면에는 금속 표면의 전하와 그것을 가리는 반대 부호의 이온층이 마주 서 있다. 두께 1 nm 안팎의 이 전기 이중층(electric double layer)에 걸린 전위차 때문에 계면을 건너는 전하는 화학 퍼텐셜에 전기 에너지가 더해진 전기화학 퍼텐셜(electrochemical potential) \(\tilde\mu_i = \mu_i + z_iF\phi\)를 느낀다. 평형 조건은 반응 양쪽의 \(\tilde\mu\) 합이 같은 것이고, 네른스트 식이 바로 이 조건이다.

환원 반응 \(\ce{Ox + e- -> Red}\)의 깁스 에너지 곡선. 전극 전위를 \(|\eta|\)만큼 음으로 내리면 전자의 에너지가 \(F|\eta|\) 올라가 반응물 곡선 전체가 위로 뜬다. 전이 상태(두 곡선의 교차점)는 그중 일부 \((1-\alpha)F|\eta|\)만 오르므로, 환원 장벽은 \(\alpha F|\eta|\)만큼 낮아지고 역방향 산화 장벽은 \((1-\alpha)F|\eta|\)만큼 높아진다. \(\alpha\)(보통 0.3–0.7)가 전달 계수(transfer coefficient)다.
  
  13장 전이 상태 이론에서 속도 상수는 \(e^{-\Delta G^\ddagger/RT}\)에 비례했다. 환원 장벽이 \(\alpha_cF|\eta|\)만큼, 역방향 산화 장벽이 \(\alpha_aF|\eta|\)만큼 반대로 바뀌므로 두 방향 전류를 더하면 버틀러–볼머 식(Butler–Volmer equation)이 된다.

  $$j = j_0\left[\exp\!\left(\frac{\alpha_aF\eta}{RT}\right) - \exp\!\left(-\frac{\alpha_cF\eta}{RT}\right)\right]$$\(j>0\) 산화(양극), \(j<0\) 환원(음극). 단일 전자 반응이면 \(\alpha_a+\alpha_c = 1\). \(j_0\)는 평형(\(\eta=0\))에서 양쪽으로 똑같이 흐르는 전류 밀도인 교환 전류 밀도(exchange current density)로, 장벽 높이와 농도를 담는다. Pt 위 수소 발생은 \(j_0\sim10^{-3}\) A/cm², 수은 위는 \(10^{-12}\) A/cm²로 같은 반응이 전극 재료에 따라 \(10^9\)배 다르다(대표값). 이것이 촉매다.

두 극한이 실용적이다. \(|\eta|\ll RT/F\)(25 mV)에서는 지수를 1차까지 펼쳐 \(j\approx j_0F\eta/RT\) — 계면이 저항처럼 행동하고 그 값이 전하 이동 저항(charge-transfer resistance) \(R_\text{ct} = RT/(Fj_0)\)이다. \(|\eta|\gg RT/F\)에서는 한쪽 지수만 남아 로그 관계가 된다. 이것이 타펠 식(Tafel equation)이다.

  $$|\eta| = b\log_{10}\frac{|j|}{j_0},\qquad b = \frac{2.303RT}{\alpha F}\ (\text{타펠 기울기, V/decade})$$25 °C, \(\alpha = 0.5\)이면 \(b = 118\) mV/dec: 과전압 118 mV마다 전류가 10배. \(\log|j|\) 대 \(\eta\) 그림(타펠 그림)에서 직선 부분을 \(\eta = 0\)까지 연장한 절편이 \(\log j_0\), 기울기가 \(\alpha\)를 준다.

SIMULATOR버틀러–볼머 곡선: η, j₀, α를 손으로 끌기

검은 점 = 작동점(좌우), 주황 점 = j₀(위아래), 파랑 점 = α(위아래)

과전압 η 
  log₁₀ j₀ (mA/cm²) 
  αa (αc = 1 − αa) 
  선형 근사 j ≈ j₀Fη/RT
  타펠 그림(log|j|)으로 보기

j (알짜)—

  ja / |jc|—

  Rct = RT/Fj₀—

  타펠 기울기 ba / bc—

실선: 알짜 전류, 주황 점선: 산화 성분 \(j_0e^{\alpha_af\eta}\), 파랑 점선: 환원 성분 \(-j_0e^{-\alpha_cf\eta}\)(\(f = F/RT\)). 해볼 것: ① \(\eta = 0\)에서도 두 성분은 \(\pm j_0\)로 흐르고 있다 — 동적 평형. ② \(|\eta|<10\) mV에서 선형 근사가 맞고, 50 mV를 넘으면 한 성분만 남는다. ③ \(\alpha_a\)를 0.5에서 벗어나게 하면 곡선이 비대칭이 된다. 타펠 그림으로 바꾸면 두 직선의 기울기가 \(\alpha_a, \alpha_c\)를 말해 준다.

교환 전류 밀도 -3(\(\log_{10}\) A/cm²), 전달 계수 0.5, 온도 25이면 전하 이동 저항은 , 타펠 기울기는 이고, 10 mA/cm²를 환원 방향으로 흘리는 데 필요한 과전압은 이다.

25 °C에서 \(\ce{Cu^2+/Cu}\) 전극의 \(j_0 = 1.0\) mA/cm², \(\alpha_a = \alpha_c = 0.5\)(겉보기값)라 하자. (가) \(R_\text{ct}\), (나) 환원 전류 20 mA/cm²에 필요한 과전압(타펠 근사와 버틀러–볼머 정확해), (다) 이때 무시한 산화 성분의 크기를 구하라.

  풀이 보기
  전략 \(R_\text{ct} = RT/Fj_0\). 큰 전류이므로 타펠 식 \(|\eta| = b\log(|j|/j_0)\), 정확해는 버틀러–볼머 식을 \(\eta\)에 대해 수치로 푼다.

  풀이 (가) \(R_\text{ct} = 0.025693/1.0\times10^{-3} = 25.7\) Ω·cm². (나) \(b = 2.303\times0.025693/0.5 = 0.1183\) V/dec, \(|\eta| = 0.1183\log20 = 0.1539\) V. 정확해: \(20 = e^{19.46|\eta|}-e^{-19.46|\eta|}\)을 풀면 \(|\eta| = 0.1541\) V. (다) \(j_a = j_0e^{-0.5f(0.154)} = 1.0\times e^{-3.0} = 0.050\) mA/cm², 전체의 0.25%.

  \(R_\text{ct} = 25.7\) Ω·cm², \(\eta\approx-0.154\) V(타펠 근사 오차 0.2 mV)

  검토 20 mA/cm²에서 계면 저항을 옴의 법칙으로 쓰면 \(\eta = 20\times10^{-3}\times25.7 = 0.51\) V가 되어 크게 틀린다. 선형 근사는 \(|\eta|\lesssim10\) mV에서만 쓴다.

실제 측정에서 타펠 직선을 찾는 일은 생각보다 까다롭다. \(\eta\)가 작으면 역반응이 섞여 휘고, 너무 크면 이온 공급(6절)이 모자라 전류가 포화한다. 그 사이의 직선 구간(보통 1–2 decade)만 골라 맞춰야 한다.

같은 반응에서 촉매로 교환 전류 밀도만 10배 키웠다(\(\alpha\)는 그대로). 음극 타펠 직선은 어떻게 변할까?

  기울기가 10배 가팔라진다기울기는 그대로, 직선이 전류 축 방향으로 한 decade 옮겨 간다직선이 사라지고 곡선이 된다

  \(\log|j| = \log j_0 + |\eta|/b\)에서 \(j_0\)는 절편만, \(\alpha\)는 기울기만 바꾼다. 같은 전류를 내는 데 필요한 과전압이 \(b\) = 118 mV만큼 줄어든다(\(\alpha = 0.5\)). 아래 시뮬레이터에서 데이터에 직선을 맞춰 \(j_0\)와 \(\alpha\)를 읽어 보자.

SIMULATOR타펠 맞추기: 직선의 두 끝을 끌어 j₀와 α 읽기

흰 두 점(직선 끝)을 끌어 데이터의 직선 구간에 맞추기

새 측정 데이터
  정답 보기
  정답 버틀러–볼머 곡선 겹치기
  가로: 음극 과전압 |η|, 세로: log₁₀|j| (mA/cm²). 데이터에는 역반응(작은 η), 물질 전달 한계(큰 η), 측정 잡음이 섞여 있다.

맞춘 기울기 b—

  αc = 2.303RT/(bF)—

  절편 j₀—

  점수—

점수는 맞춘 \(\log j_0\)와 \(\alpha_c\)가 숨은 참값에 얼마나 가까운지로 매긴다(100점 만점, 80점 이상이면 성공). 해볼 것: ① 작은 \(|\eta|\)(

물질 전달과 한계 전류

  전극 반응이 아무리 빨라도 반응물이 전극에 닿지 않으면 소용없다. 이온은 세 가지 방식으로 움직인다. 농도 기울기를 따라 퍼지는 확산, 전기장에 끌리는 이동(migration), 용액 흐름에 실려 가는 대류다. 도금액에 황산을 잔뜩 넣는 이유 하나는 전도도를 높이는 지지 전해질(supporting electrolyte)로서 전기장을 약하게 만들어 Cu²⁺의 이동을 무시할 만하게 하는 것이다. 그러면 전극 근처에서는 확산이, 멀리서는 교반(대류)이 이온을 나른다.

  단순화한 그림이 확산층(diffusion layer) 모형이다. 전극에서 두께 \(\delta\)(교반 정도에 따라 10–100 µm) 바깥은 잘 섞여 농도가 \(c^*\)로 일정하고, 안쪽은 정체되어 확산만 일어난다. 정상 상태에서 농도 분포는 직선이고, 표면 농도 \(c_s\)가 0이 될 때 플럭스가 최대다. 그때의 전류가 한계 전류 밀도(limiting current density)다.

  $$j = nFD\frac{c^*-c_s}{\delta},\qquad j_L = \frac{nFDc^*}{\delta},\qquad \frac{c_s}{c^*} = 1-\frac{j}{j_L}$$16장의 픽 제1법칙 \(J = -D\,dc/dx\)에 \(nF\)를 곱한 것이다. 표면 농도가 줄면 네른스트 식으로 평형 전위가 옮겨 농도 과전압 \(\eta_\text{conc} = \frac{RT}{nF}\ln(1-j/j_L)\)이 더해진다. 전하 이동과 직렬이므로 전체 전류는 \(1/j = 1/j_\text{kin}+1/j_L\)처럼 합성된다.

확산층 두께 δ 

  MINI LAB이온 300개의 무작위 걸음. 오른쪽 점선(\(x = \delta\)) 바깥은 교반으로 늘 같은 농도가 유지되고(벗어난 이온은 새 이온으로 채움), 왼쪽 전극에 닿은 이온은 환원되어 사라진다(\(c_s = 0\), 한계 전류 조건). 아래 막대는 칸별 이온 수 — 몇 초 뒤 직선 분포가 생긴다. 전극에 닿는 비율(플럭스)은 \(1/\delta\)에 비례한다: 교반을 세게 해 \(\delta\)를 줄이면 한계 전류가 커진다.
  
  확산층 두께를 정확히 제어하는 장치가 회전 원판 전극(RDE)이다. 원판이 돌면 용액이 축 방향으로 빨려 들어와 원판 전체에 같은 두께의 확산층이 생긴다. 이때 한계 전류는 레빅 식(Levich equation)을 따른다.

  $$j_L = 0.620\,nFD^{2/3}\omega^{1/2}\nu^{-1/6}c^*,\qquad \delta = 1.61\,D^{1/3}\omega^{-1/2}\nu^{1/6}$$\(\omega\) 각속도[rad/s], \(\nu\) 동점성 계수(물 \(\approx10^{-6}\) m²/s). 한계 전류가 \(\sqrt\omega\)에 비례하는 것이 물질 전달 지배의 지문이다. 웨이퍼 도금기는 웨이퍼를 수십 rpm으로 돌리거나 패들로 용액을 휘저어 \(\delta\)를 줄인다.

Cu²⁺ 0.25(\(D = 7.2\times10^{-10}\) m²/s, \(\nu = 1.0\times10^{-6}\) m²/s)를 회전 전극을 100로 돌리면 확산층 두께는 , 한계 전류 밀도는 이다. 이 한계의 40%로 도금하면 성장 속도는 다.

0.25 M CuSO₄ 도금액에서 Cu²⁺의 \(D = 7.2\times10^{-10}\) m²/s, 확산층 \(\delta = 50\) µm이다. (가) 한계 전류 밀도, (나) 30 mA/cm²로 도금할 때 표면 농도와 농도 과전압(25 °C)을 구하라.

  풀이 보기
  전략 \(j_L = nFDc^*/\delta\)(\(c^* = 250\) mol/m³), \(c_s/c^* = 1-j/j_L\), \(\eta_\text{conc} = (RT/2F)\ln(c_s/c^*)\).

  풀이 (가) \(j_L = 2\times96\,485\times7.2\times10^{-10}\times250/(5.0\times10^{-5}) = 695\) A/m² \(= 69.5\) mA/cm². (나) \(c_s/c^* = 1-30/69.5 = 0.568\), \(c_s = 0.142\) M. \(\eta_\text{conc} = 0.012846\times\ln0.568 = -7.3\) mV.

  \(j_L\approx69\) mA/cm², \(c_s\approx0.14\) M, \(\eta_\text{conc}\approx-7\) mV

  검토 농도 과전압은 작아 보이지만, 표면 농도가 절반으로 줄었다는 사실이 더 중요하다. 홈 바닥처럼 확산 경로가 긴 곳은 국소 한계가 더 낮다. \(J\to j_L\)이면 \(\eta_\text{conc}\to-\infty\)로 전위가 무너지며 수소가 나온다.

이제 지금까지의 조각을 한데 모아 보자. 아래 과제는 도금 레시피를 정하는 엔지니어의 일이다. 목표 두께를 정확히 맞추되 전류를 한계 전류 가까이 밀면 전류 효율이 떨어지고 막이 거칠어진다. 너무 낮추면 시간이 모자란다.

SIMULATOR도금 레시피 과제: 목표 두께를 한계 전류 아래에서 맞추기

곡선 위 점(J)과 시간 막대 끝(t) 끌기

웨이퍼 회전10 rpm40 rpm120 rpm

[Cu²⁺] 
  ▶ 도금 시작
  새 목표

J / jL—

  전류 효율—

  두께 / 목표—

  결과—

조건: 목표 두께 ±3% 이내, 시간 제한 안, \(J/j_L\le0.6\)(넘으면 표면이 거칠어져 실패). 한계 전류는 회전 속도와 농도로 정해진다(레빅형 \(\delta\propto\omega^{-1/2}\)), 효율은 \(J/j_L\)이 커질수록 떨어진다(앞의 미니 실험과 같은 모형). 해볼 것: ① 10 rpm에서는 한계가 낮아 시간 안에 못 맞추는 목표가 있다 — 회전이나 농도를 올려라. ② 효율이 100%가 아닐 때 \(t\)를 얼마나 늘려야 하는지 패러데이 식으로 미리 계산해 보고 확인하라.

범프·필러 도금은 물질 전달 싸움이다패키지의 구리 필러와 솔더 범프는 두께가 수십 µm라 다마신 도금보다 수십 배 많이 쌓아야 한다. 그래서 5–20 ASD(50–200 mA/cm²)의 높은 전류로 도금하는데, 이 값은 평범한 교반에서의 한계 전류에 가깝다. 깊은 포토레지스트 구멍 속은 확산 거리가 길어 국소 한계가 더 낮으므로, 패들 교반·고농도 도금액·펄스 도금으로 \(\delta\)를 줄이고 이온을 보충한다. 범프 높이 균일도(공면성)는 이 국소 물질 전달과 웨이퍼 안 전류 분포(단자 효과)가 함께 정한다. → PackagingBook · 범핑과 재배선(전해 도금 범핑 흐름)

부식, 갈바닉 결합과 푸르베 도표

  CMP 슬러리에 담긴 구리 표면에는 외부 회로가 없다. 그런데도 구리는 녹는다. 같은 표면의 서로 다른 자리에서 두 반응이 동시에 일어나기 때문이다. 하나는 금속의 산화 \(\ce{Cu -> Cu^2+ + 2e-}\)(양극 반응), 다른 하나는 산화제의 환원 \(\ce{O2 + 4H+ + 4e- -> 2H2O}\)나 \(\ce{H2O2 + 2H+ + 2e- -> 2H2O}\)(음극 반응)다. 전자는 금속 안에서 바로 건너가므로 외부로 나가는 알짜 전류는 0이어야 한다. 이 조건을 만족하는 전위가 혼성 전위(mixed potential), 곧 부식 전위(corrosion potential) \(E_\text{corr}\)이고, 그때 양극 반응의 전류가 부식 전류(corrosion current) \(i_\text{corr}\)이다(바그너–트라우드 혼성 전위 이론).

  $$\sum_k j_k(E_\text{corr}) = 0,\qquad i_\text{corr} = j_\text{양극}(E_\text{corr}) = -j_\text{음극}(E_\text{corr})$$각 반응은 자기 평형 전위 \(E_{\text{eq},k}\)에 대해 버틀러–볼머 식을 따른다. \(E_\text{corr}\)는 두 평형 전위 사이 어딘가이고, 금속에는 양의 과전압, 산화제에는 음의 과전압이 걸린다. 부식 속도는 패러데이 법칙으로 \(\dot h = i_\text{corr}M/(nF\rho)\).

두 반응을 \(E\) 대 \(\log|j|\) 좌표에 타펠 직선으로 그리면 교점이 바로 \((\log i_\text{corr}, E_\text{corr})\)이다. 이것이 에반스 도표(Evans diagram)다. 직선의 출발점은 각 반응의 \((\log j_0, E_\text{eq})\), 기울기는 타펠 기울기다. 산화제를 늘리면 음극 직선이 오른쪽으로, 부식 방지제(BTA)가 활성 자리를 덮으면 양극 직선의 \(j_0\)가 왼쪽으로 옮겨 간다.

SIMULATOR에반스 도표: 교점을 끌어 옮기고, 부식 전위 맞히기

두 출발점(j₀, Eeq)을 끌고, 직선 끝 점으로 기울기 조절

모드탐구맞히기 과제

예시Fe + 산(H⁺)Cu + H₂O₂Cu + H₂O₂ + BTA

실측 분극 곡선(알짜 |j|) 겹치기
  과제: 내 답 확인

Ecorr—

  icorr—

  부식 속도—

  과제—

주황: 금속의 양극 직선, 파랑: 산화제의 음극 직선(점선은 직선을 넘어선 역반응 쪽 연장). 회색 곡선은 퍼텐쇼스탯으로 전위를 훑으면 측정되는 알짜 전류의 크기 — 교점에서 0으로 곤두박질쳐 V자가 된다. 맞히기 과제: 직선은 그대로 두고 십자선(◎)을 끌어 교점에 놓은 뒤 "내 답 확인"을 누른다. 해볼 것: ① 산화제 쪽 \(j_0\)를 10배 키우면 \(E_\text{corr}\)와 \(i_\text{corr}\)가 함께 오른다. ② 예시 BTA는 Cu 양극 \(j_0\)를 1000배 줄인 경우다. ③ 실측 V자 곡선의 두 날개를 연장하면 교점이 나온다 — 실험에서 부식 전류를 재는 방법(타펠 외삽)이다.

탈기한 pH 1 산 속 철에서, Fe 산화는 \(E_\text{eq} = -0.50\) V, \(j_0 = 1.0\times10^{-6}\) A/cm², \(b_a = 60\) mV/dec이고, Fe 표면의 수소 발생은 \(E_\text{eq} = -0.059\) V, \(j_0 = 1.0\times10^{-6}\) A/cm², \(b_c = 120\) mV/dec이다(대표값). \(E_\text{corr}\), \(i_\text{corr}\)와 부식 속도(mm/년)를 구하라. (Fe: \(M = 55.845\), \(\rho = 7.874\) g/cm³, \(n = 2\))

  풀이 보기
  전략 두 타펠 직선 \(\log i_a = -6+(E+0.50)/0.060\), \(\log|i_c| = -6-(E+0.059)/0.120\)의 교점을 구한다.

  풀이 같게 놓으면 \((E+0.50)/0.060 = -(E+0.059)/0.120\) → \(2(E+0.50) = -(E+0.059)\) → \(E_\text{corr} = -0.353\) V. \(\log i_\text{corr} = -6+0.147/0.060 = -3.55\), \(i_\text{corr} = 2.8\times10^{-4}\) A/cm² \(= 2.8\) A/m². 속도 \(= 2.82\times55.845/(2\times96\,485\times7.874\times10^6) = 1.04\times10^{-10}\) m/s \(\times3.156\times10^7\) s/년 \(= 3.3\) mm/년.

  \(E_\text{corr}\approx-0.35\) V, \(i_\text{corr}\approx0.28\) mA/cm², 약 3.3 mm/년

  검토 \(E_\text{corr}\)는 기울기가 얕은 쪽(양극, 60 mV/dec) 평형 전위에 더 가깝다. 산소가 녹아 있으면 음극 반응이 하나 더 생겨 부식이 빨라진다. 1 mA/cm² ≈ 11.6 mm/년(철)은 기억해 둘 만한 환산이다.

구리가 부식 전류 밀도 1.00로 녹으면 두께 손실 속도는 , 1년이면 이다. CMP 후 세정까지 30을 기다리는 동안 배선 표면에서 가 사라진다.

갈바닉 결합: 서로 다른 금속이 닿으면

  두 금속이 전기적으로 닿은 채 같은 전해질에 잠기면 둘은 하나의 전극처럼 같은 전위를 갖는다. 이 결합 전위는 두 금속 각각의 부식 전위 사이에 놓이고, 부식 전위가 낮은(덜 귀한) 금속은 양으로 분극되어 더 빨리 녹고, 귀한 금속은 음으로 분극되어 보호된다. 이것이 갈바닉 부식(galvanic corrosion)이다. 혼성 전위 조건은 이제 넓이를 곱한 전류의 합이다: \(\sum_k A_k\,j_k(E) = 0\). 귀한 금속의 넓이가 크면 그 위에서 일어나는 음극 반응 전류 전부를 작은 양극이 혼자 감당해야 하므로, 큰 음극 + 작은 양극이 최악의 조합이다.

CMP 후 세정액 속 Cu 배선과 Co 라이너(또는 캡)의 갈바닉 쌍(개념도). Co는 Cu보다 덜 귀해 양극이 되고, 넓은 Cu 표면 전체에서 일어나는 산소 환원 전류를 좁은 Co 띠가 떠맡아 경계를 따라 파인다. Ru처럼 Cu보다 귀한 라이너와 붙으면 이번에는 Cu가 양극이 된다.

Cu–Co 갈바닉 쌍에서 노출된 Cu 넓이가 Co 넓이의 10배에서 100배로 늘었다(산소 환원은 확산 한계). Co의 부식 속도는?

  거의 그대로 — 부식은 Co 자신의 성질이니까10배 줄어든다 — 전류가 넓게 퍼지니까약 10배 늘어난다 — Co가 감당할 음극 전류가 넓이에 비례해서

  산소 환원이 확산 한계 \(j_{L,\mathrm O_2}\)로 흐르면 음극 전류는 \(A_\text{Cu}j_{L,\mathrm O_2}\)이고, 이것이 모두 Co의 산화 전류 \(A_\text{Co}i_\text{Co}\)와 같아야 한다. \(i_\text{Co}\approx(A_\text{Cu}/A_\text{Co})j_{L,\mathrm O_2}\). 탈기(질소 퍼지)로 \(j_{L,\mathrm O_2}\)를 줄이면 효과가 크다.

넓이 비 ACu/ACo  탈기(O₂ 1/20)

  MINI LABpH 9 세정액 속 Cu–Co 쌍의 결합 전위와 Co 부식 속도(교육용 대표값: Co²⁺/Co −0.46 V, Cu 쪽 −0.06 V(10⁻⁶ M 착물 근사), 두 금속 위 산소 환원 한계 10 µA/cm²). 곡선은 넓이 비에 따른 Co 부식 속도, 점은 현재 값. 넓이 비 1에서 이미 혼자 있을 때보다 빨리 녹고, 비가 커질수록 거의 비례해 커진다.
  
  CMP 후 세정의 갈바닉 부식배리어 CMP가 끝나면 웨이퍼 표면에 Cu와 라이너·배리어(Ta/TaN, Co, Ru)가 나란히 드러나 세정액에 함께 잠긴다. Ta는 얇은 Ta₂O₅로 부동태화되어 갈바닉 전류가 작지만, Co는 Cu보다 활성이라 경계를 따라 녹고, Ru는 Cu보다 귀해 Cu를 녹인다. 세정 약액은 pH·착화제·부식 방지제로 두 금속의 부식 전위를 가깝게 맞추고, 질소로 탈기한 초순수와 짧은 대기 시간(Q-time)으로 음극 반응을 줄인다. 세정기 조명이 p–n 접합에 광전류를 만들어 특정 배선만 녹이는 광부식도 같은 혼성 전위 문제다. → CMPBook · CMP 후 세정(세정 화학과 Q-time 부식) · CMPBook · 구리 다마신 CMP(Cu/배리어 갈바닉 부식)

푸르베 도표: 전위와 pH의 지도

  에반스 도표가 "얼마나 빨리"를 말한다면, 푸르베가 만든 전위–pH 도표는 "무엇이 안정한가"를 말한다. 푸르베 도표(Pourbaix diagram)는 \((\text{pH}, E)\)의 각 점에서 깁스 에너지가 가장 낮은 화학종을 칠한 평형 지도다. 경계선은 세 종류다. 전자만 주고받는 반응(\(\ce{Cu^2+ + 2e-  Cu}\))은 pH와 무관한 수평선, H⁺만 주고받는 반응(\(\ce{CuO + 2H+  Cu^2+ + H2O}\))은 수직선, 둘 다 주고받으면 기울기 \(-0.0592\,m/n\) V/pH의 비스듬한 선이다(\(m\)은 H⁺ 수). 녹아 있는 이온 농도를 정해야(보통 \(10^{-6}\) M을 "부식 시작"의 기준으로 잡는다) 선이 정해진다.

  모든 수용액 도표에는 물 자신의 안정 영역이 겹친다. 물은 \(\ce{2H+ + 2e- -> H2}\)보다 낮은 전위에서 수소로 환원되고, \(\ce{O2 + 4H+ + 4e- -> 2H2O}\)보다 높은 전위에서 산소로 산화된다.

  $$E_{\mathrm H_2} = -0.0592\,\text{pH},\qquad E_{\mathrm O_2} = 1.229 - 0.0592\,\text{pH}\qquad(25\ {}^\circ\text{C},\ 1\ \text{bar})$$두 선 사이 1.229 V 폭의 띠가 물이 안정한 창이다. 띠 안에서 구리 영역이 어디 있는지가 그 용액에서 구리의 운명을 정한다: 금속이 안정하면 면역, 녹은 이온이 안정하면 부식, 고체 산화물이 안정하면 부동태(passivation)(산화막이 덮어 보호할 가능성)다.

물의 안정 영역: 아래 선 밑에서는 H₂가, 위 선 위에서는 O₂가 발생한다.
pH와 무관한 Cu²⁺/Cu 경계(10⁻⁶ M). 이 선 아래 구리는 녹지 않는다(면역).
pH가 오르면 Cu₂O가 안정해진다. Cu₂O/Cu와 Cu²⁺/Cu₂O 경계는 H⁺가 끼어 비스듬하다.
더 높은 전위에서는 CuO, pH 약 13 이상에서는 HCuO₂⁻로 다시 녹는다. 가운데 산화물 영역이 부동태 창이다.

  구리 푸르베 도표를 한 선씩 그리기(25 °C, 녹은 Cu 10⁻⁶ M). 부록 A의 Cu₂O·CuO·H₂O 자료와 \(E^\circ(\ce{Cu^2+/Cu})\)에서 계산한 단순화 도표로, 경계 위치는 대표값이다. 착화제(글리신·암모니아·시트르산)가 있으면 Cu²⁺ 영역이 넓어진다.

SIMULATOR구리 푸르베 도표: 점을 끌어 용액 속 구리의 운명 읽기

점을 끌기

녹은 구리 기준 농도 
  공정 용액 예시산성 H₂O₂ 슬러리중성 슬러리희석 NH₄OH탈기 초순수

물의 안정선(Thermo.waterLines)

pH / E—

  안정한 화학종—

  구리의 운명—

  물—

각 화소에서 Cu, Cu₂O, CuO, Cu²⁺, HCuO₂⁻, CuO₂²⁻ 중 깁스 에너지가 가장 낮은 것을 칠했다(부록 A 자료 + \(E^\circ(\ce{Cu^2+/Cu})\), 음이온 착물은 대표값). 해볼 것: ① 기준 농도를 10⁻⁶에서 1 M로 올리면 Cu²⁺ 영역이 줄고 산화물 영역이 넓어진다. ② 산성 H₂O₂ 슬러리 예시는 Cu²⁺ 영역 한가운데다 — 그대로 두면 구리가 녹으므로 BTA로 막는다. ③ 탈기 초순수(pH 7, 낮은 전위)는 어디에 놓이는가?

25 °C, 녹은 구리 \(10^{-6}\) M에서 (가) \(\ce{Cu^2+/Cu}\) 경계 전위, (나) \(\ce{Cu2O + 2H+ + 2e- -> 2Cu + H2O}\)의 표준 전위를 부록 A 자료로 구하고 pH 9에서의 경계 전위, (다) pH 4, \(E = +0.45\) V(vs SHE)인 H₂O₂ 슬러리 속 구리의 상태를 판정하라. \(\Delta_\mathrm fG^\circ\): Cu₂O −146.0, H₂O(l) −237.14 kJ/mol.

  풀이 보기
  전략 (가) 네른스트 식. (나) \(\Delta_\mathrm rG^\circ = \Delta_\mathrm fG^\circ(\ce{H2O})-\Delta_\mathrm fG^\circ(\ce{Cu2O})\), \(E^\circ = -\Delta G^\circ/2F\), \(E = E^\circ-0.0592\,\text{pH}\)(\(m = n = 2\)). (다) 점을 도표에 놓는다.

  풀이 (가) \(E = 0.3419+0.02958\log10^{-6} = 0.3419-0.1775 = 0.164\) V. (나) \(\Delta_\mathrm rG^\circ = -237.14+146.02 = -91.12\) kJ/mol, \(E^\circ = 91\,120/(2\times96\,485) = 0.472\) V. pH 9: \(0.472-0.532 = -0.060\) V. (다) pH 4는 CuO/Cu²⁺ 수직선(pH 6.6)보다 산성이고 \(0.45\) V는 Cu²⁺/Cu 선(0.164 V)보다 높다 → Cu²⁺ 영역.

  (가) 0.164 V, (나) \(E^\circ = 0.472\) V, pH 9에서 −0.060 V, (다) Cu²⁺ 영역: 구리가 녹는다

  검토 CMP는 이 "녹는" 조건을 일부러 쓴다. 다만 녹는 곳이 연마 패드가 닿는 높은 곳뿐이어야 하므로, BTA가 표면에 Cu–BTA 막을 만들어 열역학적으로는 녹을 구리를 동역학적으로 막는다. 푸르베 도표는 평형만 말하고 속도는 말하지 않는다.

CMP 슬러리는 푸르베 도표 위에 설계한다구리 슬러리는 산화제(H₂O₂), 착화제(글리신·시트르산), 부식 방지제(BTA)를 섞어 pH 3–7에서 쓴다. 산화제는 전위를 올려 구리를 Cu²⁺나 얇은 CuOₓ 쪽으로 밀고, 착화제는 Cu²⁺ 영역을 넓혀 산화물이 쌓이지 않게 하며, BTA는 Cu⁺와 고분자 막을 만들어 양극 반응의 교환 전류를 수백~수천 배 줄인다. 패드와 연마입자가 높은 곳의 막을 긁으면 그 자리만 다시 녹는다. 동적 제거율과 정적 식각률의 비, 곧 평탄화 능력은 결국 에반스 도표의 \(i_\text{corr}\)가 막이 있을 때와 없을 때 얼마나 다른가로 정해진다. → CMPBook · 슬러리 화학(구리 화학: 산화·착화·부동태)

핵심 정리

전지: 산화가 일어나는 전극이 산화 전극(anode), 환원이 환원 전극(cathode). 갈바니 전지는 \(\Delta G<0\) 반응으로 전기를 내고, 전해 전지는 외부 전압 \(V_\text{ext}>E\)로 반응을 거꾸로 돌린다. 전류는 전자(도선)와 이온(용액·염다리)이 함께 회로를 닫아야 흐른다.

  표준 전위와 열역학: \(E^\circ_\text{cell} = E^\circ_\text{환원 전극}-E^\circ_\text{산화 전극}\)(SHE 기준 환원 전위), \(\Delta_\mathrm rG^\circ = -nFE^\circ = -RT\ln K\), \(\log K = nE^\circ/0.05916\). 온도 계수 \(\Delta S = nF(\partial E/\partial T)_P\), \(\Delta H = -nF[E-T\,\partial E/\partial T]\), 열중립 전압 \(-\Delta H/nF\)(물 분해 1.481 V).

  네른스트 식 \(E = E^\circ-(RT/nF)\ln Q\): 25 °C에서 농도 10배당 \(59.16/n\) mV, H⁺가 끼면 pH 1당 59.2 mV(\(m/n\)배). 농도 전지 \(E = (RT/nF)\ln(c_2/c_1)\)는 혼합 엔트로피를 전기로 꺼낸 것. 전지 전압은 방전 대부분 동안 평평하다.

  패러데이 법칙 \(h = \varepsilon JtM/(nF\rho)\): 구리 1 ASD(10 mA/cm²)에서 0.22 µm/분. 웨이퍼 두께 분포는 시드 면저항이 만드는 단자 효과(\(\lambda = \sqrt{R_\text{tot}/R_s}\), 중심/가장자리 \(=1/I_0(a/\lambda)\))와, 홈 속 충전은 가속제 농축에 의한 슈퍼필이 정한다. 무전해 도금은 혼성 전위로 자란다.

  전극 반응 속도: 버틀러–볼머 \(j = j_0[e^{\alpha_af\eta}-e^{-\alpha_cf\eta}]\). 작은 \(\eta\): \(R_\text{ct} = RT/Fj_0\). 큰 \(\eta\): 타펠 \(|\eta| = b\log(|j|/j_0)\), \(b = 2.303RT/\alpha F\)(\(\alpha = 0.5\)에서 118 mV/dec). 타펠 직선의 절편이 \(j_0\), 기울기가 \(\alpha\).

  물질 전달: 한계 전류 \(j_L = nFDc^*/\delta\), 표면 농도 \(c_s/c^* = 1-j/j_L\), 농도 과전압 \((RT/nF)\ln(1-j/j_L)\). 회전 전극의 레빅 식 \(j_L\propto\omega^{1/2}\). \(J\to j_L\)이면 수소 발생으로 전류 효율이 떨어지고 막이 거칠어진다 — 도금은 \(J/j_L\approx0.3\)–0.5.

  부식과 푸르베 도표: 혼성 전위에서 \(\sum A_kj_k = 0\), 에반스 도표의 교점이 \((i_\text{corr}, E_\text{corr})\). 갈바닉 쌍은 덜 귀한 쪽이 녹고, 큰 음극·작은 양극이 최악. 푸르베 도표는 물의 창(\(-0.0592\)pH ~ \(1.229-0.0592\)pH) 안에서 면역·부식·부동태 영역을 보여 주는 평형 지도이고, 속도는 BTA 같은 방지제가 바꾼다.

연습문제

  따로 말이 없으면 25 °C(298.15 K), \(F = 96\,485\) C/mol, \(R = 8.3145\) J/(mol·K), \(2.303RT/F = 0.05916\) V이고 표준 환원 전위는 본문 전위 사다리의 값을 쓴다. 답이 ±1% 이내면 정답이다(따로 적은 경우 제외).

\(\mathrm{Cu\,|\,Cu^{2+}\,\|\,Ag^{+}\,|\,Ag}\) 전지의 표준 기전력을 구하라. \(E^\circ(\ce{Ag+/Ag}) = +0.7996\) V, \(E^\circ(\ce{Cu^2+/Cu}) = +0.3419\) V.

오른쪽(환원 전극) − 왼쪽(산화 전극): \(0.7996-0.3419 = 0.4577\) V. 은 반쪽 반응에 2를 곱해도 \(E^\circ\)는 그대로다.

\(\ce{Mg + 2Ag+ -> Mg^2+ + 2Ag}\)의 표준 반응 깁스 에너지를 구하라. \(E^\circ(\ce{Mg^2+/Mg}) = -2.372\) V.

\(E^\circ = 0.7996-(-2.372) = 3.1716\) V, \(n = 2\). \(\Delta_\mathrm rG^\circ = -2\times96\,485\times3.1716 = -6.120\times10^5\) J/mol \(= -612\) kJ/mol.

\(\ce{2Fe^3+ + Cu -> 2Fe^2+ + Cu^2+}\)(염화철 용액으로 PCB 구리를 식각하는 반응)의 \(\log_{10}K\)를 구하라. \(E^\circ(\ce{Fe^3+/Fe^2+}) = +0.771\) V.

\(n = 2\), \(\log K = nE^\circ/0.05916\).

  \(E^\circ = 0.771-0.3419 = 0.4291\) V. \(\log K = 2\times0.4291/0.05916 = 14.51\). 구리는 Fe³⁺ 용액에 사실상 완전히 녹는다.

어떤 금속 조각을 1 M Cu²⁺ 용액에 넣으면 표면에 구리가 석출되지만, 1 M Zn²⁺ 용액에 넣으면 아무 일도 없다. 이 금속으로 알맞은 것은?

AgFeMgAu

  Cu²⁺를 환원하려면 \(E^\circ\)가 0.342 V보다 낮아야 하고, Zn²⁺를 환원하지 못하려면 −0.762 V보다 높아야 한다. Fe(−0.447 V)가 그 사이다. Mg는 둘 다 환원하고, Ag·Au는 둘 다 못 한다.

\(n = 2\)인 전지의 25 °C 기전력이 0.500 V이고 온도 계수가 \(-0.50\) mV/K이다. 반응의 \(\Delta_\mathrm rS\)와 \(\Delta_\mathrm rH\)를 구하라.

\(\Delta S = nF\,\partial E/\partial T = 2\times96\,485\times(-5.0\times10^{-4}) = -96.5\) J/(mol·K). \(\Delta H = -nF[E-T\,\partial E/\partial T] = -2\times96\,485\times[0.500+298.15\times5.0\times10^{-4}] = -2\times96\,485\times0.6491 = -125.3\) kJ/mol.

0.010 M Cu²⁺ 용액에 담근 구리 전극의 전위(vs SHE)를 구하라.

\(E = 0.3419+\frac{0.05916}{2}\log0.010 = 0.3419-0.0592 = 0.2827\) V.

두 Cu²⁺ 용액으로 만든 구리 농도 전지의 기전력이 47.0 mV였다. 두 용액의 농도 비는?

\(E = (0.05916/2)\log(c_2/c_1)\) → \(\log(c_2/c_1) = 2\times0.0470/0.05916 = 1.589\), \(c_2/c_1 = 38.8\).

전류 밀도 15 mA/cm², 전류 효율 95%로 구리 2.00 µm를 도금하는 데 걸리는 시간은? (Cu: \(M = 63.546\) g/mol, \(\rho = 8.96\) g/cm³)

성장 속도 \(JM/(nF\rho) = 150\times63.546/(2\times96\,485\times8.96\times10^6) = 5.513\times10^{-9}\) m/s. \(t = 2.00\times10^{-6}/(0.95\times5.513\times10^{-9}) = 382\) s \(= 6.36\)분.

범프의 니켈 장벽층 5.0 µm를 50 mA/cm²(5 ASD), 전류 효율 97%로 도금한다. 시간은? (Ni: \(M = 58.693\) g/mol, \(\rho = 8.908\) g/cm³, \(n = 2\))

속도 \(= 500\times58.693/(2\times96\,485\times8.908\times10^6) = 1.707\times10^{-8}\) m/s. \(t = 5.0\times10^{-6}/(0.97\times1.707\times10^{-8}) = 302\) s \(= 5.03\)분.

25 °C에서 전달 계수 \(\alpha = 0.40\)인 반응의 타펠 기울기를 구하라.

\(b = 2.303RT/\alpha F = 0.05916/0.40 = 0.148\) V/dec \(= 148\) mV/dec.

어떤 음극 반응에서 \(|\eta| = 150\) mV일 때 \(|j| = 9.24\) mA/cm², \(|\eta| = 250\) mV일 때 \(|j| = 64.8\) mA/cm²였다(둘 다 타펠 영역, 물질 전달 영향 없음). 전달 계수 \(\alpha_c\)와 교환 전류 밀도 \(j_0\)를 구하라.

두 점으로 기울기 \(b = \Delta|\eta|/\Delta\log|j|\)를 구하고, \(\alpha = 0.05916/b\).

  \(\log j_0 = \log|j|-|\eta|/b\).

  \(b = 0.100/\log(64.8/9.24) = 0.100/0.8459 = 0.1182\) V/dec, \(\alpha_c = 0.05916/0.1182 = 0.500\). \(\log j_0 = \log9.24-0.150/0.1182 = 0.9657-1.2690 = -0.3033\), \(j_0 = 0.497\approx0.50\) mA/cm².

\(j_0 = 2.0\) mA/cm²인 전극에 산화 전류 0.10 mA/cm²를 흘릴 때의 과전압은? (선형 영역)

\(R_\text{ct} = RT/Fj_0 = 0.025693/2.0\times10^{-3} = 12.85\) Ω·cm². \(\eta = jR_\text{ct} = 1.0\times10^{-4}\times12.85 = 1.28\) mV(\(\ll25\) mV이므로 선형 근사가 맞다).

0.10 M Cu²⁺(\(D = 7.0\times10^{-10}\) m²/s) 용액에서 확산층이 30 µm일 때의 한계 전류 밀도를 구하라.

\(j_L = nFDc^*/\delta = 2\times96\,485\times7.0\times10^{-10}\times100/3.0\times10^{-5} = 450\) A/m² \(= 45.0\) mA/cm².

pH 5의 탈기 용액 속 아연에서 Zn 산화는 \(E_\text{eq} = -0.800\) V, \(j_0 = 1.0\times10^{-7}\) A/cm², \(b_a = 40\) mV/dec이고, Zn 위 수소 발생은 \(E_\text{eq} = -0.296\) V, \(j_0 = 1.0\times10^{-8}\) A/cm², \(b_c = 120\) mV/dec이다. 부식 전위와 부식 전류 밀도를 구하라.

\(\log i_a = -7+(E+0.800)/0.040\)과 \(\log|i_c| = -8-(E+0.296)/0.120\)을 같게 놓는다.

  두 식을 같게 놓고 양변에 0.120을 곱하면 \(3(E+0.800)+0.120 = -(E+0.296)\), 곧 \(3E+2.520 = -E-0.296\) → \(4E = -2.816\), \(E_\text{corr} = -0.704\) V. \(\log i_\text{corr} = -7+0.096/0.040 = -4.60\), \(i_\text{corr} = 2.51\times10^{-5}\) A/cm² \(= 25.1\) µA/cm²(약 0.38 mm/년).

pH 10, \(E = -0.30\) V(vs SHE)인 탈기 용액 속 구리는 본문 푸르베 도표(10⁻⁶ M)에서 어떤 상태인가?

부식 — Cu²⁺가 안정부동태 — Cu₂O가 안정면역 — 금속 Cu가 안정물이 수소로 분해되는 영역

  pH 10에서 Cu₂O/Cu 경계는 \(0.472-0.592 = -0.120\) V이고 \(-0.30\) V는 그 아래이므로 금속 구리가 안정하다. 수소선은 \(-0.592\) V로 그보다 낮으니 물도 안정하다. 탈기한 알칼리 환원성 용액이 구리를 보호하는 이유다.

300 mm 웨이퍼(\(a = 15\) cm)에 두께 100 nm, 비저항 \(2.2\ \mu\Omega\cdot\text{cm}\)의 구리 시드가 있고, 용액과 계면의 넓이당 저항 합이 \(R_\text{tot} = 6.0\) Ω·cm²이다. 퍼짐 길이 \(\lambda\)와 도금 초기의 중심/가장자리 전류 밀도 비를 구하라. \(I_0(2.872) = 4.404\).

\(R_s = \rho/h\)(Ω/□), 단위를 m로 맞춰 \(\lambda = \sqrt{R_\text{tot}/R_s}\).

  \(R_s = 2.2\times10^{-8}/1.0\times10^{-7} = 0.22\) Ω/□. \(R_\text{tot} = 6.0\times10^{-4}\) Ω·m². \(\lambda = \sqrt{6.0\times10^{-4}/0.22} = 0.0522\) m \(= 5.22\) cm. \(a/\lambda = 2.872\), \(j(0)/j(a) = 1/I_0(2.872) = 0.227\). 중심의 초기 성장 속도가 가장자리의 4분의 1에도 못 미친다.

개념 확인 퀴즈

반쪽 반응 \(\ce{Ag+ + e- -> Ag}\)를 2배 해서 \(\ce{2Ag+ + 2e- -> 2Ag}\)로 쓰면 \(E^\circ\)와 \(\Delta G^\circ\)는?

  둘 다 2배\(E^\circ\)는 그대로, \(\Delta G^\circ\)는 2배\(E^\circ\)는 2배, \(\Delta G^\circ\)는 그대로둘 다 그대로
  
\(\Delta G = -nFE\)에서 \(\Delta G\)는 크기 성질(반응량에 비례), \(E\)는 전자 1 mol당 에너지인 세기 성질이다. \(n\)이 2배가 되며 \(\Delta G\)만 2배가 된다.

타펠 그림에서 두 반응의 직선 기울기가 같고 한쪽의 절편(\(\log j_0\))만 크다. 그 반응이 다른 반응과 다른 점은?

  전달 계수가 크다활성화 장벽이 낮아(또는 농도가 높아) 같은 과전압에서 전류가 크다평형 전위가 높다물질 전달 한계가 높다
  
기울기는 \(\alpha\)(장벽의 대칭성), 절편은 \(j_0\)(장벽 높이와 농도)를 말한다. 촉매는 \(j_0\)를 키운다.

슈퍼필에서 홈 바닥이 필드보다 빨리 자라는 직접적인 이유는?

  바닥의 Cu²⁺ 농도가 필드보다 높아서바닥의 전기장이 가장 강해서바닥 넓이가 줄며 그 위에 흡착한 가속제가 농축되어 국소 반응 속도가 커져서억제제가 바닥에만 붙어서
  
홈 바닥은 확산 경로가 길어 오히려 Cu²⁺가 모자라기 쉽다. 표면에 붙은 채 남는 가속제의 피복이 곡률·넓이 변화로 농축되는 것이 핵심이다(CEAC 모형).

부식 중인 금속 시편에 외부 전류계를 달면 전류가 0으로 읽힌다. 그런데도 금속이 녹는 이유는?

  전류계가 너무 둔해서같은 표면에서 금속 산화 전류와 산화제 환원 전류가 크기가 같고 방향이 반대로 흘러 알짜가 0이어서부식은 전기화학 반응이 아니어서전자 대신 이온만 이동해서
  
혼성 전위 이론: \(E_\text{corr}\)에서 \(j_a+j_c = 0\)이지만 각각은 \(i_\text{corr}\)만큼 흐른다. 타펠 외삽이나 분극 저항 측정으로 \(i_\text{corr}\)를 간접적으로 잰다.

푸르베 도표에서 구리가 "부동태" 영역(CuO)에 있다는 것이 뜻하는 것은?

  구리가 절대 부식되지 않는다열역학적으로 고체 산화물이 안정하므로 치밀한 막이 생기면 보호될 수 있다(속도는 별도)구리가 빠르게 녹는다물이 분해된다
  
푸르베 도표는 평형만 보여 준다. 산화물이 다공성이거나 착화제·연마로 벗겨지면 녹는다. 보호 여부는 막의 성질과 동역학(에반스 도표)이 정한다.
